Repository: Fleyhag/SCaSE

# SCaSE
Material Data Extraction from Scientific Literature
This project is based on the paper, DOI: [doi].

It is specifically designed to extract sample-level material data from materials science literature, with a focus on alloy materials.

🔍 Project Overview
This repository provides a customized pipeline for extracting structured material data directly from scientific publications. The extracted data can be used for downstream tasks such as materials informatics, machine learning, and database construction.

📁 Directory Structure

├── data/
│   ├── 100_labeled_Papers.zip  # 439 samples from 100 labeled alloy papers
│   ├── example_literature/     # Example input: full-text HTML from a ScienceDirect paper
│   └── output/                 # Output folder for extracted data (JSON format)
├── web_extractor/              # Chrome extension for downloading full-text HTML
├── config.yaml                 # Configuration file for model and API key
├── prompt.py                   # prompts used in SCaSE
├── run.py                      # Main script to run the extraction pipeline
├── README.md
└── requirements.txt

⚙️ Setup & Usage
1. Prerequisites
Python 3.9+
openai and langgraph libraries
Install dependencies using:

pip install -r requirements.txt

2. Configure API and Model Settings
Edit the config.yaml file to specify:

The LLM model you want to use
Your OpenAI API key
3. Run the Pipeline
To extract data from literature:

bash
深色版本
python run.py
The extracted data will be saved in data/output/ in JSON format.

📤 Input Format
The input should be the full-text HTML of a paper from ScienceDirect. You can use the provided Chrome extension in the web_extractor/ folder to download papers in the correct format.

How to Use the Chrome Extension
Open the paper on ScienceDirect.
Click the extension icon in the Chrome toolbar.
Click "Download Full Text".
The HTML file will be saved in the same format as the example in data/example_literature/.
📝 Citation
If you find this project useful in your research, please cite the original paper:

【doi】

✅ Notes
The pipeline is tailored for alloy materials, but can be adapted for other material classes with appropriate prompt engineering.
Empty folders are tracked using .gitkeep files.

File: data/j.actamat.2022.118629_1.json
{
    "title": "Full length articleThe dual role of TRIP effect on ductility and toughness of a medium Mn steel",
    "doi": "j.actamat.2022.118629",
    "ref": "https://www.sciencedirect.com/science/article/pii/S1359645422010047?via%3Dihub",
    "sample_id": "j.actamat.2022.118629_1",
    "sample_name": "RT Q&P",
    "composition_name": "Fe-0.2C-9.3Mn-2Al",
    "alloy_type": "steel",
    "other_process": "none",
    "样品状态(删除D，新增A)": null,
    "composition_content": [
        {
            "element": "Fe",
            "content": "bal."
        },
        {
            "element": "C",
            "content": "0.2%"
        },
        {
            "element": "Mn",
            "content": "9.3%"
        },
        {
            "element": "Al",
            "content": "2%"
        }
    ],
    "printing_parameter": {
        "equipment": "none",
        "laser_power": "none",
        "beam_current": "none",
        "accelerating_voltage": "none",
        "scan_speed": "none",
        "layer_thickness": "none",
        "hatch_spacing": "none",
        "rotation_angle": "none",
        "scan_strategy": "none"
    },
    "tensile_condition": {
        "tensile_standard": "none",
        "tensile_temperature": "Room temperature",
        "tensile_speed": "5 × 10− 4/s",
        "tensile_strategy": "Constant crosshead speed",
        "sample_shape": "12 × 4 × 2 mm (length × width × thickness)"
    },
    "microstructure": {
        "microscope": [
            "Fig. 2"
        ],
        "EBSD_image": [
            "Fig. 2",
            "Fig. 4"
        ],
        "phase_fraction": [
            "Martensite: 88%, Retained Austenite: 12%"
        ]
    },
    "tensile_property": {
        "stress_strain_curve": "Fig. 3",
        "yield_strength": "1000 MPa",
        "ultimate_strength": "none",
        "fracture_elongation": "20%",
        "uniform_elongation": "10%",
        "fracture_toughness": "89.9 MPa√m"
    },
    "thermal_process": [
        {
            "temperature": "825 °C",
            "time": "10 min",
            "cooling_method": "water-quenching",
            "pressure": "none",
            "atmosphere": "none"
        },
        {
            "temperature": "250 °C",
            "time": "10 min",
            "cooling_method": "water-quenching",
            "pressure": "none",
            "atmosphere": "none"
        }
    ]
}

File: data/j.actamat.2022.118629_2.json
{
    "title": "Full length articleThe dual role of TRIP effect on ductility and toughness of a medium Mn steel",
    "doi": "j.actamat.2022.118629",
    "ref": "https://www.sciencedirect.com/science/article/pii/S1359645422010047?via%3Dihub",
    "sample_id": "j.actamat.2022.118629_2",
    "sample_name": "IA",
    "composition_name": "Fe-0.2C-9.3Mn-2Al",
    "alloy_type": "steel",
    "other_process": "cold-rolled for 50% thickness reduction",
    "样品状态(删除D，新增A)": null,
    "composition_content": [
        {
            "element": "Fe",
            "content": "bal."
        },
        {
            "element": "C",
            "content": "0.2%"
        },
        {
            "element": "Mn",
            "content": "9.3%"
        },
        {
            "element": "Al",
            "content": "2%"
        }
    ],
    "printing_parameter": {
        "equipment": "none",
        "laser_power": "none",
        "beam_current": "none",
        "accelerating_voltage": "none",
        "scan_speed": "none",
        "layer_thickness": "none",
        "hatch_spacing": "none",
        "rotation_angle": "none",
        "scan_strategy": "none"
    },
    "tensile_condition": {
        "tensile_standard": "none",
        "tensile_temperature": "Room temperature",
        "tensile_speed": "5 × 10− 4/s",
        "tensile_strategy": "Constant crosshead speed",
        "sample_shape": "12 × 4 × 2 mm (length × width × thickness)"
    },
    "microstructure": {
        "microscope": [
            "Fig. 2"
        ],
        "EBSD_image": [
            "Fig. 2",
            "Fig. 5"
        ],
        "phase_fraction": [
            "Ferrite: 30%, Austenite: 70%"
        ]
    },
    "tensile_property": {
        "stress_strain_curve": "Fig. 3",
        "yield_strength": "750 MPa",
        "ultimate_strength": "none",
        "fracture_elongation": "none",
        "uniform_elongation": "25%",
        "fracture_toughness": "73.9 MPa√m"
    },
    "thermal_process": [
        {
            "temperature": "675 °C",
            "time": "60 min",
            "cooling_method": "water-quenching",
            "pressure": "none",
            "atmosphere": "none"
        }
    ]
}

File: data/j.actamat.2022.118629_3.json
{
    "title": "Full length articleThe dual role of TRIP effect on ductility and toughness of a medium Mn steel",
    "doi": "j.actamat.2022.118629",
    "ref": "https://www.sciencedirect.com/science/article/pii/S1359645422010047?via%3Dihub",
    "sample_id": "j.actamat.2022.118629_3",
    "sample_name": "IA-CR-T",
    "composition_name": "Fe-0.2C-9.3Mn-2Al",
    "alloy_type": "steel",
    "other_process": "cold-rolled for 50% thickness reduction, additional cold-rolling (30% reduction), additional partitioning (250 °C for 10 min)",
    "样品状态(删除D，新增A)": null,
    "composition_content": [
        {
            "element": "Fe",
            "content": "bal."
        },
        {
            "element": "C",
            "content": "0.2%"
        },
        {
            "element": "Mn",
            "content": "9.3%"
        },
        {
            "element": "Al",
            "content": "2%"
        }
    ],
    "printing_parameter": {
        "equipment": "none",
        "laser_power": "none",
        "beam_current": "none",
        "accelerating_voltage": "none",
        "scan_speed": "none",
        "layer_thickness": "none",
        "hatch_spacing": "none",
        "rotation_angle": "none",
        "scan_strategy": "none"
    },
    "tensile_condition": {
        "tensile_standard": "none",
        "tensile_temperature": "Room temperature",
        "tensile_speed": "5 × 10− 4/s",
        "tensile_strategy": "Constant crosshead speed",
        "sample_shape": "12 × 4 × 2 mm (length × width × thickness)"
    },
    "microstructure": {
        "microscope": [
            "none"
        ],
        "EBSD_image": [
            "none"
        ],
        "phase_fraction": [
            "Ferrite: 86%, Austenite: 14%"
        ]
    },
    "tensile_property": {
        "stress_strain_curve": "Fig. 13",
        "yield_strength": "none",
        "ultimate_strength": "none",
        "fracture_elongation": "none",
        "uniform_elongation": "none",
        "fracture_toughness": "86.44 MPa√m"
    },
    "thermal_process": [
        {
            "temperature": "675 °C",
            "time": "60 min",
            "cooling_method": "water-quenching",
            "pressure": "none",
            "atmosphere": "none"
        },
        {
            "temperature": "250 °C",
            "time": "10 min",
            "cooling_method": "none",
            "pressure": "none",
            "atmosphere": "none"
        }
    ]
}

File: data/j.actamat.2023.118722_1.json
{
    "title": "Full length articleOptimizing the hydrogen embrittlement resistance by tuning the structures of Cu-rich nanoprecipitates in high strength martensite stainless steels",
    "doi": "j.actamat.2023.118722",
    "ref": "https://www.sciencedirect.com/science/article/pii/S135964542300054X?via%3Dihub",
    "sample_id": "j.actamat.2023.118722_1",
    "sample_name": "SA0.5",
    "composition_name": "martensitic precipitation-hardening stainless steel",
    "alloy_type": "steel",
    "other_process": "The anode side of the sample was electroplated with Ni for 25 min to ensure the current density reliably and avoid the anodic dissolution during the test.",
    "样品状态(删除D，新增A)": null,
    "composition_content": [
        {
            "element": "C",
            "content": "0.033%"
        },
        {
            "element": "Si",
            "content": "0.56%"
        },
        {
            "element": "Mn",
            "content": "0.51%"
        },
        {
            "element": "P",
            "content": "0.018%"
        },
        {
            "element": "S",
            "content": "0.0007%"
        },
        {
            "element": "Cr",
            "content": "16.75%"
        },
        {
            "element": "Ni",
            "content": "3.99%"
        },
        {
            "element": "Cu",
            "content": "3.67%"
        },
        {
            "element": "Nb",
            "content": "0.28%"
        },
        {
            "element": "Fe",
            "content": "bal."
        }
    ],
    "printing_parameter": {
        "equipment": "none",
        "laser_power": "none",
        "beam_current": "none",
        "accelerating_voltage": "none",
        "scan_speed": "none",
        "layer_thickness": "none",
        "hatch_spacing": "none",
        "rotation_angle": "none",
        "scan_strategy": "none"
    },
    "tensile_condition": {
        "tensile_standard": "none",
        "tensile_temperature": "Room temperature",
        "tensile_speed": "1 × 10−5 s−1",
        "tensile_strategy": "Constant crosshead speed",
        "sample_shape": "Dog-bone, 5 mm in cross-section, 25 mm gauge length, Fig. none"
    },
    "microstructure": {
        "microscope": [
            "Fig. 5"
        ],
        "EBSD_image": [
            "Fig. 4"
        ],
        "phase_fraction": [
            "B2-Cu precipitates, grain sizes fluctuate from 7.9 to 9.8 µm"
        ]
    },
    "tensile_property": {
        "stress_strain_curve": "Fig. 2",
        "yield_strength": "none",
        "ultimate_strength": "1409.3 ± 4.5 MPa (HF), 1361.9 ± 3.9 MPa (HC)",
        "fracture_elongation": "15.6 ± 1.4% (HF), 2.3 ± 0.9% (HC)",
        "uniform_elongation": "none",
        "fracture_toughness": "none"
    },
    "thermal_process": [
        {
            "temperature": "1040 °C",
            "time": "1 hr",
            "cooling_method": "quenched in water",
            "pressure": "none",
            "atmosphere": "none"
        },
        {
            "temperature": "480 °C",
            "time": "0.5 h",
            "cooling_method": "none",
            "pressure": "none",
            "atmosphere": "none"
        }
    ]
}

File: data/j.actamat.2023.118722_2.json
{
    "title": "Full length articleOptimizing the hydrogen embrittlement resistance by tuning the structures of Cu-rich nanoprecipitates in high strength martensite stainless steels",
    "doi": "j.actamat.2023.118722",
    "ref": "https://www.sciencedirect.com/science/article/pii/S135964542300054X?via%3Dihub",
    "sample_id": "j.actamat.2023.118722_2",
    "sample_name": "SA1",
    "composition_name": "martensitic precipitation-hardening stainless steel",
    "alloy_type": "steel",
    "other_process": "The anode side of the sample was electroplated with Ni for 25 min to ensure the current density reliably and avoid the anodic dissolution during the test.",
    "样品状态(删除D，新增A)": null,
    "composition_content": [
        {
            "element": "C",
            "content": "0.033%"
        },
        {
            "element": "Si",
            "content": "0.56%"
        },
        {
            "element": "Mn",
            "content": "0.51%"
        },
        {
            "element": "P",
            "content": "0.018%"
        },
        {
            "element": "S",
            "content": "0.0007%"
        },
        {
            "element": "Cr",
            "content": "16.75%"
        },
        {
            "element": "Ni",
            "content": "3.99%"
        },
        {
            "element": "Cu",
            "content": "3.67%"
        },
        {
            "element": "Nb",
            "content": "0.28%"
        },
        {
            "element": "Fe",
            "content": "bal."
        }
    ],
    "printing_parameter": {
        "equipment": "none",
        "laser_power": "none",
        "beam_current": "none",
        "accelerating_voltage": "none",
        "scan_speed": "none",
        "layer_thickness": "none",
        "hatch_spacing": "none",
        "rotation_angle": "none",
        "scan_strategy": "none"
    },
    "tensile_condition": {
        "tensile_standard": "none",
        "tensile_temperature": "Room temperature",
        "tensile_speed": "1 × 10−5 s−1",
        "tensile_strategy": "Constant crosshead speed",
        "sample_shape": "Dog-bone, 5 mm in cross-section, 25 mm gauge length, Fig. none"
    },
    "microstructure": {
        "microscope": [
            "Fig. 5"
        ],
        "EBSD_image": [
            "Fig. 4"
        ],
        "phase_fraction": [
            "BCC-Cu precipitates, grain sizes fluctuate from 7.9 to 9.8 µm"
        ]
    },
    "tensile_property": {
        "stress_strain_curve": "Fig. 2",
        "yield_strength": "none",
        "ultimate_strength": "1429.7 ± 5.3 MPa (HF), 1366.5 ± 5.7 MPa (HC)",
        "fracture_elongation": "15.4 ± 0.8% (HF), 1.6 ± 0.4% (HC)",
        "uniform_elongation": "none",
        "fracture_toughness": "none"
    },
    "thermal_process": [
        {
            "temperature": "1040 °C",
            "time": "1 hr",
            "cooling_method": "quenched in water",
            "pressure": "none",
            "atmosphere": "none"
        },
        {
            "temperature": "480 °C",
            "time": "1 h",
            "cooling_method": "none",
            "pressure": "none",
            "atmosphere": "none"
        }
    ]
}

File: data/j.actamat.2023.118722_3.json
{
    "title": "Full length articleOptimizing the hydrogen embrittlement resistance by tuning the structures of Cu-rich nanoprecipitates in high strength martensite stainless steels",
    "doi": "j.actamat.2023.118722",
    "ref": "https://www.sciencedirect.com/science/article/pii/S135964542300054X?via%3Dihub",
    "sample_id": "j.actamat.2023.118722_3",
    "sample_name": "SA4",
    "composition_name": "martensitic precipitation-hardening stainless steel",
    "alloy_type": "steel",
    "other_process": "The anode side of the sample was electroplated with Ni for 25 min to ensure the current density reliably and avoid the anodic dissolution during the test.",
    "样品状态(删除D，新增A)": null,
    "composition_content": [
        {
            "element": "C",
            "content": "0.033%"
        },
        {
            "element": "Si",
            "content": "0.56%"
        },
        {
            "element": "Mn",
            "content": "0.51%"
        },
        {
            "element": "P",
            "content": "0.018%"
        },
        {
            "element": "S",
            "content": "0.0007%"
        },
        {
            "element": "Cr",
            "content": "16.75%"
        },
        {
            "element": "Ni",
            "content": "3.99%"
        },
        {
            "element": "Cu",
            "content": "3.67%"
        },
        {
            "element": "Nb",
            "content": "0.28%"
        },
        {
            "element": "Fe",
            "content": "bal."
        }
    ],
    "printing_parameter": {
        "equipment": "none",
        "laser_power": "none",
        "beam_current": "none",
        "accelerating_voltage": "none",
        "scan_speed": "none",
        "layer_thickness": "none",
        "hatch_spacing": "none",
        "rotation_angle": "none",
        "scan_strategy": "none"
    },
    "tensile_condition": {
        "tensile_standard": "none",
        "tensile_temperature": "Room temperature",
        "tensile_speed": "1 × 10−5 s−1",
        "tensile_strategy": "Constant crosshead speed",
        "sample_shape": "Dog-bone, 5 mm in cross-section, 25 mm gauge length, Fig. none"
    },
    "microstructure": {
        "microscope": [
            "Fig. 5"
        ],
        "EBSD_image": [
            "Fig. 4"
        ],
        "phase_fraction": [
            "9R-Cu precipitates, grain sizes fluctuate from 7.9 to 9.8 µm"
        ]
    },
    "tensile_property": {
        "stress_strain_curve": "Fig. 2",
        "yield_strength": "none",
        "ultimate_strength": "1421.4 ± 7.1 MPa (HF), 1406.4 ± 4.0 MPa (HC)",
        "fracture_elongation": "14.7 ± 1.1% (HF), 8.8 ± 1.2% (HC)",
        "uniform_elongation": "none",
        "fracture_toughness": "none"
    },
    "thermal_process": [
        {
            "temperature": "1040 °C",
            "time": "1 hr",
            "cooling_method": "quenched in water",
            "pressure": "none",
            "atmosphere": "none"
        },
        {
            "temperature": "480 °C",
            "time": "4 h",
            "cooling_method": "none",
            "pressure": "none",
            "atmosphere": "none"
        }
    ]
}

File: data/j.actamat.2023.118722_4.json
{
    "title": "Full length articleOptimizing the hydrogen embrittlement resistance by tuning the structures of Cu-rich nanoprecipitates in high strength martensite stainless steels",
    "doi": "j.actamat.2023.118722",
    "ref": "https://www.sciencedirect.com/science/article/pii/S135964542300054X?via%3Dihub",
    "sample_id": "j.actamat.2023.118722_4",
    "sample_name": "SA20",
    "composition_name": "martensitic precipitation-hardening stainless steel",
    "alloy_type": "steel",
    "other_process": "The anode side of the sample was electroplated with Ni for 25 min to ensure the current density reliably and avoid the anodic dissolution during the test.",
    "样品状态(删除D，新增A)": null,
    "composition_content": [
        {
            "element": "C",
            "content": "0.033%"
        },
        {
            "element": "Si",
            "content": "0.56%"
        },
        {
            "element": "Mn",
            "content": "0.51%"
        },
        {
            "element": "P",
            "content": "0.018%"
        },
        {
            "element": "S",
            "content": "0.0007%"
        },
        {
            "element": "Cr",
            "content": "16.75%"
        },
        {
            "element": "Ni",
            "content": "3.99%"
        },
        {
            "element": "Cu",
            "content": "3.67%"
        },
        {
            "element": "Nb",
            "content": "0.28%"
        },
        {
            "element": "Fe",
            "content": "bal."
        }
    ],
    "printing_parameter": {
        "equipment": "none",
        "laser_power": "none",
        "beam_current": "none",
        "accelerating_voltage": "none",
        "scan_speed": "none",
        "layer_thickness": "none",
        "hatch_spacing": "none",
        "rotation_angle": "none",
        "scan_strategy": "none"
    },
    "tensile_condition": {
        "tensile_standard": "none",
        "tensile_temperature": "Room temperature",
        "tensile_speed": "1 × 10−5 s−1",
        "tensile_strategy": "Constant crosshead speed",
        "sample_shape": "Dog-bone, 5 mm in cross-section, 25 mm gauge length, Fig. none"
    },
    "microstructure": {
        "microscope": [
            "Fig. 5"
        ],
        "EBSD_image": [
            "Fig. 4"
        ],
        "phase_fraction": [
            "FCC-Cu precipitates, grain sizes fluctuate from 7.9 to 9.8 µm"
        ]
    },
    "tensile_property": {
        "stress_strain_curve": "Fig. 2",
        "yield_strength": "none",
        "ultimate_strength": "1429.9 ± 6.6 MPa (HF), 1389.6 ± 5.7 MPa (HC)",
        "fracture_elongation": "15.4 ± 1.3% (HF), 5.5 ± 1.2% (HC)",
        "uniform_elongation": "none",
        "fracture_toughness": "none"
    },
    "thermal_process": [
        {
            "temperature": "1040 °C",
            "time": "1 hr",
            "cooling_method": "quenched in water",
            "pressure": "none",
            "atmosphere": "none"
        },
        {
            "temperature": "480 °C",
            "time": "20 h",
            "cooling_method": "none",
            "pressure": "none",
            "atmosphere": "none"
        }
    ]
}

File: data/j.addma.2018.06.005_1.json
{
    "title": "Full length articleThe influence of aging temperature and aging time on the mechanical and tribological properties of selective laser melted maraging 18Ni-300 steel",
    "doi": "j.addma.2018.06.005",
    "ref": "https://www.sciencedirect.com/science/article/pii/S2214860418302999?via%3Dihub",
    "sample_id": "j.addma.2018.06.005_1",
    "sample_name": "As-fabricated",
    "composition_name": null,
    "alloy_type": null,
    "other_process": "none",
    "样品状态(删除D，新增A)": null,
    "composition_content": [
        {
            "element": "none",
            "content": null
        }
    ],
    "printing_parameter": {
        "equipment": "EOS M290 SLM system (EOS GmbH, Germany)",
        "laser_power": "285 W",
        "beam_current": "none",
        "accelerating_voltage": "none",
        "scan_speed": "960 mm/s",
        "layer_thickness": "40 μm",
        "hatch_spacing": "110 μm",
        "rotation_angle": "67°",
        "scan_strategy": "zigzag"
    },
    "tensile_condition": {
        "tensile_standard": "ASTM E8",
        "tensile_temperature": "Room temperature",
        "tensile_speed": "10 mm/min",
        "tensile_strategy": "Constant crosshead speed",
        "sample_shape": "Dog-bone, 25 mm gauge length, 5 mm gauge width, 2.2 mm thickness"
    },
    "microstructure": {
        "microscope": [
            "Fig. 3.Fig. 4"
        ],
        "EBSD_image": [
            "none"
        ],
        "phase_fraction": [
            "α phase: 98.4%, γ phase: 1.6%"
        ]
    },
    "tensile_property": {
        "stress_strain_curve": "Fig. 8.",
        "yield_strength": "none",
        "ultimate_strength": "none",
        "fracture_elongation": "none",
        "uniform_elongation": "none",
        "fracture_toughness": "none"
    },
    "thermal_process": []
}

File: data/j.addma.2018.06.005_2.json
{
    "title": "Full length articleThe influence of aging temperature and aging time on the mechanical and tribological properties of selective laser melted maraging 18Ni-300 steel",
    "doi": "j.addma.2018.06.005",
    "ref": "https://www.sciencedirect.com/science/article/pii/S2214860418302999?via%3Dihub",
    "sample_id": "j.addma.2018.06.005_2",
    "sample_name": "Aged (390 °C, 3 h)",
    "composition_name": null,
    "alloy_type": null,
    "other_process": "none",
    "样品状态(删除D，新增A)": null,
    "composition_content": [
        {
            "element": "none",
            "content": null
        }
    ],
    "printing_parameter": {
        "equipment": "EOS M290 SLM system (EOS GmbH, Germany)",
        "laser_power": "285 W",
        "beam_current": "none",
        "accelerating_voltage": "none",
        "scan_speed": "960 mm/s",
        "layer_thickness": "40 μm",
        "hatch_spacing": "110 μm",
        "rotation_angle": "67°",
        "scan_strategy": "zigzag"
    },
    "tensile_condition": {
        "tensile_standard": "ASTM E8",
        "tensile_temperature": "Room temperature",
        "tensile_speed": "10 mm/min",
        "tensile_strategy": "Constant crosshead speed",
        "sample_shape": "Dog-bone, 25 mm gauge length, 5 mm gauge width, 2.2 mm thickness"
    },
    "microstructure": {
        "microscope": [
            "Fig. 5"
        ],
        "EBSD_image": [
            "none"
        ],
        "phase_fraction": [
            "α phase: 98.1%, γ phase: 1.9%，μ-, S- and X- intermetallic phases"
        ]
    },
    "tensile_property": {
        "stress_strain_curve": "Fig. 8",
        "yield_strength": "none",
        "ultimate_strength": "none",
        "fracture_elongation": "none",
        "uniform_elongation": "none",
        "fracture_toughness": "none"
    },
    "thermal_process": [
        {
            "temperature": "390 °C",
            "time": "3 h",
            "cooling_method": "air",
            "pressure": "none",
            "atmosphere": "air"
        }
    ]
}

File: data/j.addma.2018.06.005_3.json
{
    "title": "Full length articleThe influence of aging temperature and aging time on the mechanical and tribological properties of selective laser melted maraging 18Ni-300 steel",
    "doi": "j.addma.2018.06.005",
    "ref": "https://www.sciencedirect.com/science/article/pii/S2214860418302999?via%3Dihub",
    "sample_id": "j.addma.2018.06.005_3",
    "sample_name": "Aged (490 °C, 3 h)",
    "composition_name": null,
    "alloy_type": null,
    "other_process": "none",
    "样品状态(删除D，新增A)": null,
    "composition_content": [
        {
            "element": "none",
            "content": null
        }
    ],
    "printing_parameter": {
        "equipment": "EOS M290 SLM system (EOS GmbH, Germany)",
        "laser_power": "285 W",
        "beam_current": "none",
        "accelerating_voltage": "none",
        "scan_speed": "960 mm/s",
        "layer_thickness": "40 μm",
        "hatch_spacing": "110 μm",
        "rotation_angle": "67°",
        "scan_strategy": "zigzag"
    },
    "tensile_condition": {
        "tensile_standard": "ASTM E8",
        "tensile_temperature": "Room temperature",
        "tensile_speed": "10 mm/min",
        "tensile_strategy": "Constant crosshead speed",
        "sample_shape": "Dog-bone, 25 mm gauge length, 5 mm gauge width, 2.2 mm thickness"
    },
    "microstructure": {
        "microscope": [
            "Fig. 5"
        ],
        "EBSD_image": [
            "none"
        ],
        "phase_fraction": [
            "α phase: 96.9%, γ phase: 3.1%，the precipitation of Ni-rich intermetallic phases (e.g., Ni3Ti, Ni3Mo,Ni3Al)"
        ]
    },
    "tensile_property": {
        "stress_strain_curve": "Fig. 8",
        "yield_strength": "none",
        "ultimate_strength": "none",
        "fracture_elongation": "none",
        "uniform_elongation": "none",
        "fracture_toughness": "none"
    },
    "thermal_process": [
        {
            "temperature": "490 °C",
            "time": "3 h",
            "cooling_method": "air",
            "pressure": "none",
            "atmosphere": "air"
        }
    ]
}

File: data/j.addma.2018.06.005_4.json
{
    "title": "Full length articleThe influence of aging temperature and aging time on the mechanical and tribological properties of selective laser melted maraging 18Ni-300 steel",
    "doi": "j.addma.2018.06.005",
    "ref": "https://www.sciencedirect.com/science/article/pii/S2214860418302999?via%3Dihub",
    "sample_id": "j.addma.2018.06.005_4",
    "sample_name": "Aged (590 °C, 3 h)",
    "composition_name": null,
    "alloy_type": null,
    "other_process": "none",
    "样品状态(删除D，新增A)": null,
    "composition_content": [
        {
            "element": "none",
            "content": null
        }
    ],
    "printing_parameter": {
        "equipment": "EOS M290 SLM system (EOS GmbH, Germany)",
        "laser_power": "285 W",
        "beam_current": "none",
        "accelerating_voltage": "none",
        "scan_speed": "960 mm/s",
        "layer_thickness": "40 μm",
        "hatch_spacing": "110 μm",
        "rotation_angle": "67°",
        "scan_strategy": "zigzag"
    },
    "tensile_condition": {
        "tensile_standard": "ASTM E8",
        "tensile_temperature": "Room temperature",
        "tensile_speed": "10 mm/min",
        "tensile_strategy": "Constant crosshead speed",
        "sample_shape": "Dog-bone, 25 mm gauge length, 5 mm gauge width, 2.2 mm thickness"
    },
    "microstructure": {
        "microscope": [
            "Fig. 5"
        ],
        "EBSD_image": [
            "none"
        ],
        "phase_fraction": [
            "α phase: 34.2%, γ phase: 65.8%，Fe2Mo"
        ]
    },
    "tensile_property": {
        "stress_strain_curve": "Fig. 8",
        "yield_strength": "none",
        "ultimate_strength": "none",
        "fracture_elongation": "none",
        "uniform_elongation": "none",
        "fracture_toughness": "none"
    },
    "thermal_process": [
        {
            "temperature": "590 °C",
            "time": "3 h",
            "cooling_method": "air",
            "pressure": "none",
            "atmosphere": "air"
        }
    ]
}

File: data/j.addma.2018.06.005_5.json
{
    "title": "Full length articleThe influence of aging temperature and aging time on the mechanical and tribological properties of selective laser melted maraging 18Ni-300 steel",
    "doi": "j.addma.2018.06.005",
    "ref": "https://www.sciencedirect.com/science/article/pii/S2214860418302999?via%3Dihub",
    "sample_id": "j.addma.2018.06.005_5",
    "sample_name": "Aged (490 °C, 1 h)",
    "composition_name": null,
    "alloy_type": null,
    "other_process": "none",
    "样品状态(删除D，新增A)": null,
    "composition_content": [
        {
            "element": "none",
            "content": null
        }
    ],
    "printing_parameter": {
        "equipment": "EOS M290 SLM system (EOS GmbH, Germany)",
        "laser_power": "285 W",
        "beam_current": "none",
        "accelerating_voltage": "none",
        "scan_speed": "960 mm/s",
        "layer_thickness": "40 μm",
        "hatch_spacing": "110 μm",
        "rotation_angle": "67°",
        "scan_strategy": "zigzag"
    },
    "tensile_condition": {
        "tensile_standard": "ASTM E8",
        "tensile_temperature": "Room temperature",
        "tensile_speed": "10 mm/min",
        "tensile_strategy": "Constant crosshead speed",
        "sample_shape": "Dog-bone, 25 mm gauge length, 5 mm gauge width, 2.2 mm thickness"
    },
    "microstructure": {
        "microscope": [
            "Fig. 5"
        ],
        "EBSD_image": [
            "none"
        ],
        "phase_fraction": [
            "α phase: 97.1%, γ phase: 2.7%，the precipitation of Ni-rich intermetallic phases (e.g., Ni3Ti, Ni3Mo,Ni3Al)"
        ]
    },
    "tensile_property": {
        "stress_strain_curve": "Fig. 8",
        "yield_strength": "none",
        "ultimate_strength": "none",
        "fracture_elongation": "none",
        "uniform_elongation": "none",
        "fracture_toughness": "none"
    },
    "thermal_process": [
        {
            "temperature": "490 °C",
            "time": "1 h",
            "cooling_method": "air",
            "pressure": "none",
            "atmosphere": "air"
        }
    ]
}

File: data/j.addma.2018.06.005_6.json
{
    "title": "Full length articleThe influence of aging temperature and aging time on the mechanical and tribological properties of selective laser melted maraging 18Ni-300 steel",
    "doi": "j.addma.2018.06.005",
    "ref": "https://www.sciencedirect.com/science/article/pii/S2214860418302999?via%3Dihub",
    "sample_id": "j.addma.2018.06.005_6",
    "sample_name": "Aged (490 °C, 5 h)",
    "composition_name": null,
    "alloy_type": null,
    "other_process": "none",
    "样品状态(删除D，新增A)": null,
    "composition_content": [
        {
            "element": "none",
            "content": null
        }
    ],
    "printing_parameter": {
        "equipment": "EOS M290 SLM system (EOS GmbH, Germany)",
        "laser_power": "285 W",
        "beam_current": "none",
        "accelerating_voltage": "none",
        "scan_speed": "960 mm/s",
        "layer_thickness": "40 μm",
        "hatch_spacing": "110 μm",
        "rotation_angle": "67°",
        "scan_strategy": "zigzag"
    },
    "tensile_condition": {
        "tensile_standard": "ASTM E8",
        "tensile_temperature": "Room temperature",
        "tensile_speed": "10 mm/min",
        "tensile_strategy": "Constant crosshead speed",
        "sample_shape": "Dog-bone, 25 mm gauge length, 5 mm gauge width, 2.2 mm thickness"
    },
    "microstructure": {
        "microscope": [
            "Fig. 5"
        ],
        "EBSD_image": [
            "none"
        ],
        "phase_fraction": [
            "α phase: 90.2%, γ phase: 9.8%，the precipitation of Ni-rich intermetallic phases (e.g., Ni3Ti, Ni3Mo,Ni3Al)"
        ]
    },
    "tensile_property": {
        "stress_strain_curve": "Fig. 8",
        "yield_strength": "none",
        "ultimate_strength": "none",
        "fracture_elongation": "none",
        "uniform_elongation": "none",
        "fracture_toughness": "none"
    },
    "thermal_process": [
        {
            "temperature": "490 °C",
            "time": "5 h",
            "cooling_method": "air",
            "pressure": "none",
            "atmosphere": "air"
        }
    ]
}

File: data/j.addma.2018.06.005_7.json
{
    "title": "Full length articleThe influence of aging temperature and aging time on the mechanical and tribological properties of selective laser melted maraging 18Ni-300 steel",
    "doi": "j.addma.2018.06.005",
    "ref": "https://www.sciencedirect.com/science/article/pii/S2214860418302999?via%3Dihub",
    "sample_id": "j.addma.2018.06.005_7",
    "sample_name": "Aged (490 °C, 7 h)",
    "composition_name": null,
    "alloy_type": null,
    "other_process": "none",
    "样品状态(删除D，新增A)": null,
    "composition_content": [
        {
            "element": "none",
            "content": null
        }
    ],
    "printing_parameter": {
        "equipment": "EOS M290 SLM system (EOS GmbH, Germany)",
        "laser_power": "285 W",
        "beam_current": "none",
        "accelerating_voltage": "none",
        "scan_speed": "960 mm/s",
        "layer_thickness": "40 μm",
        "hatch_spacing": "110 μm",
        "rotation_angle": "67°",
        "scan_strategy": "zigzag"
    },
    "tensile_condition": {
        "tensile_standard": "ASTM E8",
        "tensile_temperature": "Room temperature",
        "tensile_speed": "10 mm/min",
        "tensile_strategy": "Constant crosshead speed",
        "sample_shape": "Dog-bone, 25 mm gauge length, 5 mm gauge width, 2.2 mm thickness"
    },
    "microstructure": {
        "microscope": [
            "Fig. 5"
        ],
        "EBSD_image": [
            "none"
        ],
        "phase_fraction": [
            "α phase: 85.6%, γ phase: 14.4%，the precipitation of Ni-rich intermetallic phases (e.g., Ni3Ti, Ni3Mo,Ni3Al)"
        ]
    },
    "tensile_property": {
        "stress_strain_curve": "Fig. 8",
        "yield_strength": "none",
        "ultimate_strength": "none",
        "fracture_elongation": "none",
        "uniform_elongation": "none",
        "fracture_toughness": "none"
    },
    "thermal_process": [
        {
            "temperature": "490 °C",
            "time": "7 h",
            "cooling_method": "air",
            "pressure": "none",
            "atmosphere": "air"
        }
    ]
}

File: data/j.addma.2019.05.012_1.json
{
    "title": "Process development and impact of intrinsic heat treatment on the mechanical performance of selective laser melted AISI 4140",
    "doi": "j.addma.2019.05.012",
    "ref": "https://www.sciencedirect.com/science/article/pii/S2214860418309369?via%3Dihub",
    "sample_id": "j.addma.2019.05.012_1",
    "sample_name": "SLM-AB",
    "composition_name": "AISI 4140",
    "alloy_type": "steel",
    "other_process": "NONE",
    "样品状态(删除D，新增A)": null,
    "composition_content": [
        {
            "element": "Fe",
            "content": "bal."
        },
        {
            "element": "C",
            "content": "0.39%"
        },
        {
            "element": "Cr",
            "content": "1.10%"
        },
        {
            "element": "Mo",
            "content": "0.18%"
        },
        {
            "element": "Mn",
            "content": "0.84%"
        },
        {
            "element": "Si",
            "content": "0.19%"
        }
    ],
    "printing_parameter": {
        "equipment": "SLM®280 machine by SLM Solutions",
        "laser_power": "275/325/375 W",
        "beam_current": "NONE",
        "accelerating_voltage": "NONE",
        "scan_speed": "550–950 mm/s",
        "layer_thickness": "30 µm",
        "hatch_spacing": "100/120/140 µm",
        "rotation_angle": "67°",
        "scan_strategy": "contour-hatch strategy in a bidirectional hatching pattern"
    },
    "tensile_condition": {
        "tensile_standard": "DIN EN ISO 6892-1",
        "tensile_temperature": "room temperature",
        "tensile_speed": "0.11 mm/min",
        "tensile_direction": null,
        "sample_shape": "sample shape B with 6 mm diameter according to DIN 50125; []"
    },
    "microstructure": {
        "microscope": [
            "Fig. 5",
            "Fig. 6"
        ],
        "EBSD_image": [],
        "phase_fraction": [
            "martensite,major phase",
            "cementite,traces",
            "carbide precipitations"
        ]
    },
    "tensile_property": {
        "stress_strain_curve": "Fig. 7",
        "yield_strength": "1175±5 MPa",
        "ultimate_strength": "1280±10 MPa",
        "fracture_elongation": "7.2±2.8%",
        "uniform_elongation": "NONE",
        "fracture_toughness": "NONE"
    },
    "thermal_process": [
        {
            "temperature": "NONE",
            "time": "NONE",
            "cooling_method": "NONE",
            "pressure": "NONE",
            "atmosphere": "NONE"
        }
    ]
}

File: data/j.addma.2019.05.012_2.json
{
    "title": "Process development and impact of intrinsic heat treatment on the mechanical performance of selective laser melted AISI 4140",
    "doi": "j.addma.2019.05.012",
    "ref": "https://www.sciencedirect.com/science/article/pii/S2214860418309369?via%3Dihub",
    "sample_id": "j.addma.2019.05.012_2",
    "sample_name": "SLM-QT450",
    "composition_name": "AISI 4140",
    "alloy_type": "steel",
    "other_process": "NONE",
    "样品状态(删除D，新增A)": null,
    "composition_content": [
        {
            "element": "Fe",
            "content": "bal."
        },
        {
            "element": "C",
            "content": "0.39%"
        },
        {
            "element": "Cr",
            "content": "1.10%"
        },
        {
            "element": "Mo",
            "content": "0.18%"
        },
        {
            "element": "Mn",
            "content": "0.84%"
        },
        {
            "element": "Si",
            "content": "0.19%"
        }
    ],
    "printing_parameter": {
        "equipment": "SLM®280 machine by SLM Solutions",
        "laser_power": "275/325/375 W",
        "beam_current": "NONE",
        "accelerating_voltage": "NONE",
        "scan_speed": "550–950 mm/s",
        "layer_thickness": "30 µm",
        "hatch_spacing": "100/120/140 µm",
        "rotation_angle": "67°",
        "scan_strategy": "contour-hatch strategy in a bidirectional hatching pattern"
    },
    "tensile_condition": {
        "tensile_standard": "DIN EN ISO 6892-1",
        "tensile_temperature": "room temperature",
        "tensile_speed": "0.11 mm/min",
        "tensile_direction": null,
        "sample_shape": "sample shape B with 6 mm diameter according to DIN 50125; []"
    },
    "microstructure": {
        "microscope": [
            "Fig. 6"
        ],
        "EBSD_image": [],
        "phase_fraction": [
            "tempered martensite,major phase",
            "carbide precipitations"
        ]
    },
    "tensile_property": {
        "stress_strain_curve": "Fig. 7",
        "yield_strength": "1290±10 MPa",
        "ultimate_strength": "1325±5 MPa",
        "fracture_elongation": "4.2±2.6%",
        "uniform_elongation": "NONE",
        "fracture_toughness": "NONE"
    },
    "thermal_process": [
        {
            "temperature": "850 °C",
            "time": "20 min",
            "cooling_method": "quenched in oil",
            "pressure": "NONE",
            "atmosphere": "NONE"
        },
        {
            "temperature": "450 °C",
            "time": "2 h",
            "cooling_method": "cooled at ambient air",
            "pressure": "NONE",
            "atmosphere": "NONE"
        }
    ]
}
