Repository: Fleyhag/SCaSE

# SCaSE
Material Data Extraction from Scientific Literature
This project is based on the paper, DOI: [doi].

It is specifically designed to extract sample-level material data from materials science literature, with a focus on alloy materials.

🔍 Project Overview
This repository provides a customized pipeline for extracting structured material data directly from scientific publications. The extracted data can be used for downstream tasks such as materials informatics, machine learning, and database construction.

📁 Directory Structure

├── data/
│   ├── 100_labeled_Papers.zip  # 439 samples from 100 labeled alloy papers

File: data/j.addma.2020.101495_1.json
{
    "title": "Microstructural evolution and mechanical properties of a newly designed steel fabricated by laser powder bed fusion",
    "doi": "j.addma.2020.101495",
    "ref": "https://www.sciencedirect.com/science/article/pii/S2214860420308678?via%3Dihub",
    "sample_id": "j.addma.2020.101495_1",
    "sample_name": "as-printed sample",
    "composition_name": "M789 steel (ICP Tested)",
    "alloy_type": "steel",
    "other_process": "NONE",
    "样品状态(删除D，新增A)": null,
    "composition_content": [
        {
            "element": "C",
            "content": "0.010%"
        },
        {
            "element": "Cr",
            "content": "12.20%"
        },
        {
            "element": "Ni",
            "content": "10.2%"
        },
        {
            "element": "Mo",
            "content": "1.03%"
        },
        {
            "element": "Al",
            "content": "0.51%"
        },
        {
            "element": "Ti",
            "content": "1.02%"
        },
        {
            "element": "Fe",
            "content": "bal."
        }
    ],
    "printing_parameter": {
        "equipment": "EOS M290 LPBF machine (EOS, Krailling, Germany)",
        "laser_power": "NONE",
        "beam_current": "NONE",
        "accelerating_voltage": "NONE",
        "scan_speed": "NONE",
        "layer_thickness": "NONE",
        "hatch_spacing": "NONE",
        "rotation_angle": "50°",
        "scan_strategy": "zigzag stripe scanning strategy"
    },
    "tensile_condition": {
        "tensile_standard": "ASTM E8",
        "tensile_temperature": "room temperature",
        "tensile_speed": "NONE",
        "tensile_direction": null,
        "sample_shape": "86 mm in length and 14 mm in diameter"
    },
    "microstructure": {
        "microscope": [
            "Fig. 2",
            "Fig. 3"
        ],
        "EBSD_image": [
            "Fig. 4"
        ],
        "phase_fraction": [
            "martensite,major phase",
            "austenite,traces",
            "none detected"
        ]
    },
    "tensile_property": {
        "stress_strain_curve": "Fig. 10",
        "yield_strength": "843±17 MPa (BD), 795±32 MPa (TD)",
        "ultimate_strength": "1019±13 MPa (BD), 1070±34 MPa (TD)",
        "fracture_elongation": "16±2% (BD), 17±3% (TD)",
        "uniform_elongation": "NONE",
        "fracture_toughness": "143±6 J (BD), 184±13 J (TD)"
    },
    "thermal_process": []
}

File: data/j.addma.2020.101495_2.json
{
    "title": "Microstructural evolution and mechanical properties of a newly designed steel fabricated by laser powder bed fusion",
    "doi": "j.addma.2020.101495",
    "ref": "https://www.sciencedirect.com/science/article/pii/S2214860420308678?via%3Dihub",
    "sample_id": "j.addma.2020.101495_2",
    "sample_name": "heat-treated sample",
    "composition_name": "M789 steel (ICP Tested)",
    "alloy_type": "steel",
    "other_process": "NONE",
    "样品状态(删除D，新增A)": null,
    "composition_content": [
        {
            "element": "C",
            "content": "0.010%"
        },
        {
            "element": "Cr",
            "content": "12.20%"
        },
        {
            "element": "Ni",
            "content": "10.2%"
        },
        {
            "element": "Mo",
            "content": "1.03%"
        },
        {
            "element": "Al",
            "content": "0.51%"
        },
        {
            "element": "Ti",
            "content": "1.02%"
        },
        {
            "element": "Fe",
            "content": "bal."
        }
    ],
    "printing_parameter": {
        "equipment": "EOS M290 LPBF machine (EOS, Krailling, Germany)",
        "laser_power": "NONE",
        "beam_current": "NONE",
        "accelerating_voltage": "NONE",
        "scan_speed": "NONE",
        "layer_thickness": "NONE",
        "hatch_spacing": "NONE",
        "rotation_angle": "50°",
        "scan_strategy": "zigzag stripe scanning strategy"
    },
    "tensile_condition": {
        "tensile_standard": "ASTM E8",
        "tensile_temperature": "room temperature",
        "tensile_speed": "NONE",
        "tensile_direction": null,
        "sample_shape": "86 mm in length and 14 mm in diameter"
    },
    "microstructure": {
        "microscope": [
            "Fig. 5",
            "Fig. 6",
            "Fig. 7"
        ],
        "EBSD_image": [
            "Fig. 9"
        ],
        "phase_fraction": [
            "martensite,major phase",
            "austenite",
            "η-phase (Ni3(Ti,Al))"
        ]
    },
    "tensile_property": {
        "stress_strain_curve": "Fig. 10",
        "yield_strength": "1714±13 MPa (BD), 1674±2 MPa (TD)",
        "ultimate_strength": "1798±4 MPa (BD), 1784±2 MPa (TD)",
        "fracture_elongation": "9±2% (BD), 11±1% (TD)",
        "uniform_elongation": "NONE",
        "fracture_toughness": "11±2 J (BD), 13±2 J (TD)"
    },
    "thermal_process": [
        {
            "temperature": "1000 °C",
            "time": "1 h",
            "cooling_method": "NONE",
            "pressure": "NONE",
            "atmosphere": "NONE"
        },
        {
            "temperature": "500 °C",
            "time": "2 h",
            "cooling_method": "NONE",
            "pressure": "NONE",
            "atmosphere": "NONE"
        }
    ]
}

File: data/j.addma.2020.101537_1.json
{
    "title": "Refined grain formation behavior and strengthening mechanism of α-titanium with nitrogen fabricated by selective laser melting",
    "doi": "j.addma.2020.101537",
    "ref": "https://www.sciencedirect.com/science/article/pii/S221486042030909X?via%3Dihub",
    "sample_id": "j.addma.2020.101537_1",
    "sample_name": "SLM Ti-0.01N_P1",
    "composition_name": "SLM Ti-0.01N",
    "alloy_type": "titanium",
    "other_process": "mixing of nitrided Ti powder with original pure Ti powder to adjust nitrogen concentration",
    "样品状态(删除D，新增A)": null,
    "composition_content": [
        {
            "element": "N",
            "content": "0.01%"
        },
        {
            "element": "Ti",
            "content": "bal."
        }
    ],
    "printing_parameter": {
        "equipment": "SLM system with laser fiber",
        "laser_power": "140W",
        "beam_current": "NONE",
        "accelerating_voltage": "NONE",
        "scan_speed": "1400 mm/s",
        "layer_thickness": "20 µm",
        "hatch_spacing": "60 µm",
        "rotation_angle": "90°",
        "scan_strategy": "chessboard pattern with a size of 4 mm × 4 mm"
    },
    "tensile_condition": {
        "tensile_standard": "NONE",
        "tensile_temperature": "Room temperature",
        "tensile_speed": "5 × 10−4 s-1",
        "tensile_direction": null,
        "sample_shape": "plate-type specimens (1 mm × 2 mm × 10 mm); []"
    },
    "microstructure": {
        "microscope": [
            "none"
        ],
        "EBSD_image": [
            "Fig. 11"
        ],
        "phase_fraction": [
            "α"
        ]
    },
    "tensile_property": {
        "stress_strain_curve": "Fig. 14",
        "yield_strength": "350±7 MPa",
        "ultimate_strength": "398±7 MPa",
        "fracture_elongation": "18±1%",
        "uniform_elongation": "NONE",
        "fracture_toughness": "NONE"
    },
    "thermal_process": [
        {
            "temperature": "923 K",
            "time": "7.2 ks",
            "cooling_method": "NONE",
            "pressure": "NONE",
            "atmosphere": "nitrogen"
        }
    ]
}

File: data/j.addma.2020.101537_10.json
{
    "title": "Refined grain formation behavior and strengthening mechanism of α-titanium with nitrogen fabricated by selective laser melting",
    "doi": "j.addma.2020.101537",
    "ref": "https://www.sciencedirect.com/science/article/pii/S221486042030909X?via%3Dihub",
    "sample_id": "j.addma.2020.101537_10",
    "sample_name": "SLM Ti-0.52N_P1",
    "composition_name": "SLM Ti-0.52N",
    "alloy_type": "titanium",
    "other_process": "mixing of nitrided Ti powder with original pure Ti powder to adjust nitrogen concentration",
    "样品状态(删除D，新增A)": null,
    "composition_content": [
        {
            "element": "N",
            "content": "0.52%"
        },
        {
            "element": "Ti",
            "content": "bal."
        }
    ],
    "printing_parameter": {
        "equipment": "SLM system with laser fiber",
        "laser_power": "140W",
        "beam_current": "NONE",
        "accelerating_voltage": "NONE",
        "scan_speed": "1400 mm/s",
        "layer_thickness": "20 µm",
        "hatch_spacing": "60 µm",
        "rotation_angle": "90°",
        "scan_strategy": "chessboard pattern with a size of 4 mm × 4 mm"
    },
    "tensile_condition": {
        "tensile_standard": "NONE",
        "tensile_temperature": "Room temperature",
        "tensile_speed": "5 × 10−4 s-1",
        "tensile_direction": null,
        "sample_shape": "plate-type specimens (1 mm × 2 mm × 10 mm); []"
    },
    "microstructure": {
        "microscope": [],
        "EBSD_image": [
            "Fig. 11"
        ],
        "phase_fraction": [
            "α',Majority"
        ]
    },
    "tensile_property": {
        "stress_strain_curve": "Fig. 14",
        "yield_strength": "1148±4 MPa",
        "ultimate_strength": "1218±7 MPa",
        "fracture_elongation": "5±2%",
        "uniform_elongation": "NONE",
        "fracture_toughness": "NONE"
    },
    "thermal_process": [
        {
            "temperature": "923 K",
            "time": "7.2 ks",
            "cooling_method": "NONE",
            "pressure": "NONE",
            "atmosphere": "nitrogen"
        }
    ]
}

File: data/j.addma.2020.101537_11.json
{
    "title": "Refined grain formation behavior and strengthening mechanism of α-titanium with nitrogen fabricated by selective laser melting",
    "doi": "j.addma.2020.101537",
    "ref": "https://www.sciencedirect.com/science/article/pii/S221486042030909X?via%3Dihub",
    "sample_id": "j.addma.2020.101537_11",
    "sample_name": "SLM Ti-0.52N_P7",
    "composition_name": "SLM Ti-0.52N",
    "alloy_type": "titanium",
    "other_process": "mixing of nitrided Ti powder with original pure Ti powder to adjust nitrogen concentration",
    "样品状态(删除D，新增A)": null,
    "composition_content": [
        {
            "element": "N",
            "content": "0.52%"
        },
        {
            "element": "Ti",
            "content": "bal."
        }
    ],
    "printing_parameter": {
        "equipment": "SLM system with laser fiber",
        "laser_power": "160W",
        "beam_current": "NONE",
        "accelerating_voltage": "NONE",
        "scan_speed": "535 mm/s",
        "layer_thickness": "20 µm",
        "hatch_spacing": "110 µm",
        "rotation_angle": "90°",
        "scan_strategy": "chessboard pattern with a size of 4 mm × 4 mm"
    },
    "tensile_condition": {
        "tensile_standard": "NONE",
        "tensile_temperature": "Room temperature",
        "tensile_speed": "5 × 10−4 s-1",
        "tensile_direction": null,
        "sample_shape": "plate-type specimens (1 mm × 2 mm × 10 mm); []"
    },
    "microstructure": {
        "microscope": [],
        "EBSD_image": [
            "Fig. 11"
        ],
        "phase_fraction": [
            "α"
        ]
    },
    "tensile_property": {
        "stress_strain_curve": "Fig. 14",
        "yield_strength": "1074±1 MPa",
        "ultimate_strength": "1129±8 MPa",
        "fracture_elongation": "4±1%",
        "uniform_elongation": "NONE",
        "fracture_toughness": "NONE"
    },
    "thermal_process": [
        {
            "temperature": "923 K",
            "time": "7.2 ks",
            "cooling_method": "NONE",
            "pressure": "NONE",
            "atmosphere": "nitrogen"
        }
    ]
}

File: data/j.addma.2020.101537_12.json
{
    "title": "Refined grain formation behavior and strengthening mechanism of α-titanium with nitrogen fabricated by selective laser melting",
    "doi": "j.addma.2020.101537",
    "ref": "https://www.sciencedirect.com/science/article/pii/S221486042030909X?via%3Dihub",
    "sample_id": "j.addma.2020.101537_12",
    "sample_name": "SLM Ti-0.52N_P8",
    "composition_name": "SLM Ti-0.52N",
    "alloy_type": "titanium",
    "other_process": "mixing of nitrided Ti powder with original pure Ti powder to adjust nitrogen concentration",
    "样品状态(删除D，新增A)": null,
    "composition_content": [
        {
            "element": "N",
            "content": "0.52%"
        },
        {
            "element": "Ti",
            "content": "bal."
        }
    ],
    "printing_parameter": {
        "equipment": "SLM system with laser fiber",
        "laser_power": "100W",
        "beam_current": "NONE",
        "accelerating_voltage": "NONE",
        "scan_speed": "100 mm/s",
        "layer_thickness": "20 µm",
        "hatch_spacing": "180 µm",
        "rotation_angle": "90°",
        "scan_strategy": "chessboard pattern with a size of 4 mm × 4 mm"
    },
    "tensile_condition": {
        "tensile_standard": "NONE",
        "tensile_temperature": "Room temperature",
        "tensile_speed": "5 × 10−4 s-1",
        "tensile_direction": null,
        "sample_shape": "plate-type specimens (1 mm × 2 mm × 10 mm); []"
    },
    "microstructure": {
        "microscope": [],
        "EBSD_image": [
            "Fig. 11"
        ],
        "phase_fraction": [
            "α"
        ]
    },
    "tensile_property": {
        "stress_strain_curve": "Fig. 14",
        "yield_strength": "1073±3 MPa",
        "ultimate_strength": "1126±4 MPa",
        "fracture_elongation": "5±1%",
        "uniform_elongation": "NONE",
        "fracture_toughness": "NONE"
    },
    "thermal_process": [
        {
            "temperature": "923 K",
            "time": "7.2 ks",
            "cooling_method": "NONE",
            "pressure": "NONE",
            "atmosphere": "nitrogen"
        }
    ]
}

File: data/j.addma.2020.101537_2.json
{
    "title": "Refined grain formation behavior and strengthening mechanism of α-titanium with nitrogen fabricated by selective laser melting",
    "doi": "j.addma.2020.101537",
    "ref": "https://www.sciencedirect.com/science/article/pii/S221486042030909X?via%3Dihub",
    "sample_id": "j.addma.2020.101537_2",
    "sample_name": "SLM Ti-0.01N_P7",
    "composition_name": "SLM Ti-0.01N",
    "alloy_type": "titanium",
    "other_process": "mixing of nitrided Ti powder with original pure Ti powder to adjust nitrogen concentration",
    "样品状态(删除D，新增A)": null,
    "composition_content": [
        {
            "element": "N",
            "content": "0.01%"
        },
        {
            "element": "Ti",
            "content": "bal."
        }
    ],
    "printing_parameter": {
        "equipment": "SLM system with laser fiber",
        "laser_power": "160W",
        "beam_current": "NONE",
        "accelerating_voltage": "NONE",
        "scan_speed": "535 mm/s",
        "layer_thickness": "20 µm",
        "hatch_spacing": "110 µm",
        "rotation_angle": "90°",
        "scan_strategy": "chessboard pattern with a size of 4 mm × 4 mm"
    },
    "tensile_condition": {
        "tensile_standard": "NONE",
        "tensile_temperature": "Room temperature",
        "tensile_speed": "5 × 10−4 s-1",
        "tensile_direction": null,
        "sample_shape": "plate-type specimens (1 mm × 2 mm × 10 mm); []"
    },
    "microstructure": {
        "microscope": [
            "none"
        ],
        "EBSD_image": [
            "Fig. 11"
        ],
        "phase_fraction": [
            "α"
        ]
    },
    "tensile_property": {
        "stress_strain_curve": "Fig. 14",
        "yield_strength": "334±8 MPa",
        "ultimate_strength": "394±13 MPa",
        "fracture_elongation": "15±1%",
        "uniform_elongation": "NONE",
        "fracture_toughness": "NONE"
    },
    "thermal_process": [
        {
            "temperature": "923 K",
            "time": "7.2 ks",
            "cooling_method": "NONE",
            "pressure": "NONE",
            "atmosphere": "nitrogen"
        }
    ]
}

File: data/j.addma.2020.101537_3.json
{
    "title": "Refined grain formation behavior and strengthening mechanism of α-titanium with nitrogen fabricated by selective laser melting",
    "doi": "j.addma.2020.101537",
    "ref": "https://www.sciencedirect.com/science/article/pii/S221486042030909X?via%3Dihub",
    "sample_id": "j.addma.2020.101537_3",
    "sample_name": "SLM Ti-0.01N_P8",
    "composition_name": "SLM Ti-0.01N",
    "alloy_type": "titanium",
    "other_process": "mixing of nitrided Ti powder with original pure Ti powder to adjust nitrogen concentration",
    "样品状态(删除D，新增A)": null,
    "composition_content": [
        {
            "element": "N",
            "content": "0.01%"
        },
        {
            "element": "Ti",
            "content": "bal."
        }
    ],
    "printing_parameter": {
        "equipment": "SLM system with laser fiber",
        "laser_power": "100W",
        "beam_current": "NONE",
        "accelerating_voltage": "NONE",
        "scan_speed": "100 mm/s",
        "layer_thickness": "20 µm",
        "hatch_spacing": "180 µm",
        "rotation_angle": "90°",
        "scan_strategy": "chessboard pattern with a size of 4 mm × 4 mm"
    },
    "tensile_condition": {
        "tensile_standard": "NONE",
        "tensile_temperature": "Room temperature",
        "tensile_speed": "5 × 10−4 s-1",
        "tensile_direction": null,
        "sample_shape": "plate-type specimens (1 mm × 2 mm × 10 mm); []"
    },
    "microstructure": {
        "microscope": [
            "none"
        ],
        "EBSD_image": [
            "Fig. 11"
        ],
        "phase_fraction": [
            "α"
        ]
    },
    "tensile_property": {
        "stress_strain_curve": "Fig. 14",
        "yield_strength": "337±8 MPa",
        "ultimate_strength": "395±15 MPa",
        "fracture_elongation": "14±1%",
        "uniform_elongation": "NONE",
        "fracture_toughness": "NONE"
    },
    "thermal_process": [
        {
            "temperature": "923 K",
            "time": "7.2 ks",
            "cooling_method": "NONE",
            "pressure": "NONE",
            "atmosphere": "nitrogen"
        }
    ]
}

File: data/j.addma.2020.101537_4.json
{
    "title": "Refined grain formation behavior and strengthening mechanism of α-titanium with nitrogen fabricated by selective laser melting",
    "doi": "j.addma.2020.101537",
    "ref": "https://www.sciencedirect.com/science/article/pii/S221486042030909X?via%3Dihub",
    "sample_id": "j.addma.2020.101537_4",
    "sample_name": "SLM Ti-0.09N_P1",
    "composition_name": "SLM Ti-0.09N",
    "alloy_type": "titanium",
    "other_process": "mixing of nitrided Ti powder with original pure Ti powder to adjust nitrogen concentration",
    "样品状态(删除D，新增A)": null,
    "composition_content": [
        {
            "element": "N",
            "content": "0.09%"
        },
        {
            "element": "Ti",
            "content": "bal."
        }
    ],
    "printing_parameter": {
        "equipment": "SLM system with laser fiber",
        "laser_power": "140W",
        "beam_current": "NONE",
        "accelerating_voltage": "NONE",
        "scan_speed": "1400 mm/s",
        "layer_thickness": "20 µm",
        "hatch_spacing": "60 µm",
        "rotation_angle": "90°",
        "scan_strategy": "chessboard pattern with a size of 4 mm × 4 mm"
    },
    "tensile_condition": {
        "tensile_standard": "NONE",
        "tensile_temperature": "Room temperature",
        "tensile_speed": "5 × 10−4 s-1",
        "tensile_direction": null,
        "sample_shape": "plate-type specimens (1 mm × 2 mm × 10 mm); []"
    },
    "microstructure": {
        "microscope": [],
        "EBSD_image": [
            "Fig. 11"
        ],
        "phase_fraction": [
            "α',Majority"
        ]
    },
    "tensile_property": {
        "stress_strain_curve": "Fig. 14",
        "yield_strength": "633±1 MPa",
        "ultimate_strength": "709±3 MPa",
        "fracture_elongation": "27±1%",
        "uniform_elongation": "NONE",
        "fracture_toughness": "NONE"
    },
    "thermal_process": [
        {
            "temperature": "923 K",
            "time": "7.2 ks",
            "cooling_method": "NONE",
            "pressure": "NONE",
            "atmosphere": "nitrogen"
        }
    ]
}

File: data/j.addma.2020.101537_5.json
{
    "title": "Refined grain formation behavior and strengthening mechanism of α-titanium with nitrogen fabricated by selective laser melting",
    "doi": "j.addma.2020.101537",
    "ref": "https://www.sciencedirect.com/science/article/pii/S221486042030909X?via%3Dihub",
    "sample_id": "j.addma.2020.101537_5",
    "sample_name": "SLM Ti-0.09N_P7",
    "composition_name": "SLM Ti-0.09N",
    "alloy_type": "titanium",
    "other_process": "mixing of nitrided Ti powder with original pure Ti powder to adjust nitrogen concentration",
    "样品状态(删除D，新增A)": null,
    "composition_content": [
        {
            "element": "N",
            "content": "0.09%"
        },
        {
            "element": "Ti",
            "content": "bal."
        }
    ],
    "printing_parameter": {
        "equipment": "SLM system with laser fiber",
        "laser_power": "160W",
        "beam_current": "NONE",
        "accelerating_voltage": "NONE",
        "scan_speed": "535 mm/s",
        "layer_thickness": "20 µm",
        "hatch_spacing": "110 µm",
        "rotation_angle": "90°",
        "scan_strategy": "chessboard pattern with a size of 4 mm × 4 mm"
    },
    "tensile_condition": {
        "tensile_standard": "NONE",
        "tensile_temperature": "Room temperature",
        "tensile_speed": "5 × 10−4 s-1",
        "tensile_direction": null,
        "sample_shape": "plate-type specimens (1 mm × 2 mm × 10 mm); []"
    },
    "microstructure": {
        "microscope": [],
        "EBSD_image": [
            "Fig. 11"
        ],
        "phase_fraction": [
            "α"
        ]
    },
    "tensile_property": {
        "stress_strain_curve": "Fig. 14",
        "yield_strength": "604±3 MPa",
        "ultimate_strength": "656±6 MPa",
        "fracture_elongation": "22±1%",
        "uniform_elongation": "NONE",
        "fracture_toughness": "NONE"
    },
    "thermal_process": [
        {
            "temperature": "923 K",
            "time": "7.2 ks",
            "cooling_method": "NONE",
            "pressure": "NONE",
            "atmosphere": "nitrogen"
        }
    ]
}

File: data/j.addma.2020.101537_6.json
{
    "title": "Refined grain formation behavior and strengthening mechanism of α-titanium with nitrogen fabricated by selective laser melting",
    "doi": "j.addma.2020.101537",
    "ref": "https://www.sciencedirect.com/science/article/pii/S221486042030909X?via%3Dihub",
    "sample_id": "j.addma.2020.101537_6",
    "sample_name": "SLM Ti-0.09N_P8",
    "composition_name": "SLM Ti-0.09N",
    "alloy_type": "titanium",
    "other_process": "mixing of nitrided Ti powder with original pure Ti powder to adjust nitrogen concentration",
    "样品状态(删除D，新增A)": null,
    "composition_content": [
        {
            "element": "N",
            "content": "0.09%"
        },
        {
            "element": "Ti",
            "content": "bal."
        }
    ],
    "printing_parameter": {
        "equipment": "SLM system with laser fiber",
        "laser_power": "100W",
        "beam_current": "NONE",
        "accelerating_voltage": "NONE",
        "scan_speed": "100 mm/s",
        "layer_thickness": "20 µm",
        "hatch_spacing": "180 µm",
        "rotation_angle": "90°",
        "scan_strategy": "chessboard pattern with a size of 4 mm × 4 mm"
    },
    "tensile_condition": {
        "tensile_standard": "NONE",
        "tensile_temperature": "Room temperature",
        "tensile_speed": "5 × 10−4 s-1",
        "tensile_direction": null,
        "sample_shape": "plate-type specimens (1 mm × 2 mm × 10 mm); []"
    },
    "microstructure": {
        "microscope": [],
        "EBSD_image": [
            "Fig. 11"
        ],
        "phase_fraction": [
            "α"
        ]
    },
    "tensile_property": {
        "stress_strain_curve": "Fig. 14",
        "yield_strength": "600±0 MPa",
        "ultimate_strength": "622±7 MPa",
        "fracture_elongation": "20±6%",
        "uniform_elongation": "NONE",
        "fracture_toughness": "NONE"
    },
    "thermal_process": [
        {
            "temperature": "923 K",
            "time": "7.2 ks",
            "cooling_method": "NONE",
            "pressure": "NONE",
            "atmosphere": "nitrogen"
        }
    ]
}

File: data/j.addma.2020.101537_7.json
{
    "title": "Refined grain formation behavior and strengthening mechanism of α-titanium with nitrogen fabricated by selective laser melting",
    "doi": "j.addma.2020.101537",
    "ref": "https://www.sciencedirect.com/science/article/pii/S221486042030909X?via%3Dihub",
    "sample_id": "j.addma.2020.101537_7",
    "sample_name": "SLM Ti-0.31N_P1",
    "composition_name": "SLM Ti-0.31N",
    "alloy_type": "titanium",
    "other_process": "mixing of nitrided Ti powder with original pure Ti powder to adjust nitrogen concentration",
    "样品状态(删除D，新增A)": null,
    "composition_content": [
        {
            "element": "N",
            "content": "0.31%"
        },
        {
            "element": "Ti",
            "content": "bal."
        }
    ],
    "printing_parameter": {
        "equipment": "SLM system with laser fiber",
        "laser_power": "140W",
        "beam_current": "NONE",
        "accelerating_voltage": "NONE",
        "scan_speed": "1400 mm/s",
        "layer_thickness": "20 µm",
        "hatch_spacing": "60 µm",
        "rotation_angle": "90°",
        "scan_strategy": "chessboard pattern with a size of 4 mm × 4 mm"
    },
    "tensile_condition": {
        "tensile_standard": "NONE",
        "tensile_temperature": "Room temperature",
        "tensile_speed": "5 × 10−4 s-1",
        "tensile_direction": null,
        "sample_shape": "plate-type specimens (1 mm × 2 mm × 10 mm); []"
    },
    "microstructure": {
        "microscope": [],
        "EBSD_image": [
            "Fig. 11"
        ],
        "phase_fraction": [
            "α',Majority"
        ]
    },
    "tensile_property": {
        "stress_strain_curve": "Fig. 14",
        "yield_strength": "924±2 MPa",
        "ultimate_strength": "996±3 MPa",
        "fracture_elongation": "21±1%",
        "uniform_elongation": "NONE",
        "fracture_toughness": "NONE"
    },
    "thermal_process": [
        {
            "temperature": "923 K",
            "time": "7.2 ks",
            "cooling_method": "NONE",
            "pressure": "NONE",
            "atmosphere": "nitrogen"
        }
    ]
}

File: data/j.addma.2020.101537_8.json
{
    "title": "Refined grain formation behavior and strengthening mechanism of α-titanium with nitrogen fabricated by selective laser melting",
    "doi": "j.addma.2020.101537",
    "ref": "https://www.sciencedirect.com/science/article/pii/S221486042030909X?via%3Dihub",
    "sample_id": "j.addma.2020.101537_8",
    "sample_name": "SLM Ti-0.31N_P7",
    "composition_name": "SLM Ti-0.31N",
    "alloy_type": "titanium",
    "other_process": "mixing of nitrided Ti powder with original pure Ti powder to adjust nitrogen concentration",
    "样品状态(删除D，新增A)": null,
    "composition_content": [
        {
            "element": "N",
            "content": "0.31%"
        },
        {
            "element": "Ti",
            "content": "bal."
        }
    ],
    "printing_parameter": {
        "equipment": "SLM system with laser fiber",
        "laser_power": "160W",
        "beam_current": "NONE",
        "accelerating_voltage": "NONE",
        "scan_speed": "535 mm/s",
        "layer_thickness": "20 µm",
        "hatch_spacing": "110 µm",
        "rotation_angle": "90°",
        "scan_strategy": "chessboard pattern with a size of 4 mm × 4 mm"
    },
    "tensile_condition": {
        "tensile_standard": "NONE",
        "tensile_temperature": "Room temperature",
        "tensile_speed": "5 × 10−4 s-1",
        "tensile_direction": null,
        "sample_shape": "plate-type specimens (1 mm × 2 mm × 10 mm); []"
    },
    "microstructure": {
        "microscope": [],
        "EBSD_image": [
            "Fig. 11"
        ],
        "phase_fraction": [
            "α"
        ]
    },
    "tensile_property": {
        "stress_strain_curve": "Fig. 14",
        "yield_strength": "903±5 MPa",
        "ultimate_strength": "953±5 MPa",
        "fracture_elongation": "20±0%",
        "uniform_elongation": "NONE",
        "fracture_toughness": "NONE"
    },
    "thermal_process": [
        {
            "temperature": "923 K",
            "time": "7.2 ks",
            "cooling_method": "NONE",
            "pressure": "NONE",
            "atmosphere": "nitrogen"
        }
    ]
}

File: data/j.addma.2020.101537_9.json
{
    "title": "Refined grain formation behavior and strengthening mechanism of α-titanium with nitrogen fabricated by selective laser melting",
    "doi": "j.addma.2020.101537",
    "ref": "https://www.sciencedirect.com/science/article/pii/S221486042030909X?via%3Dihub",
    "sample_id": "j.addma.2020.101537_9",
    "sample_name": "SLM Ti-0.31N_P8",
    "composition_name": "SLM Ti-0.31N",
    "alloy_type": "titanium",
    "other_process": "mixing of nitrided Ti powder with original pure Ti powder to adjust nitrogen concentration",
    "样品状态(删除D，新增A)": null,
    "composition_content": [
        {
            "element": "N",
            "content": "0.31%"
        },
        {
            "element": "Ti",
            "content": "bal."
        }
    ],
    "printing_parameter": {
        "equipment": "SLM system with laser fiber",
        "laser_power": "100W",
        "beam_current": "NONE",
        "accelerating_voltage": "NONE",
        "scan_speed": "100 mm/s",
        "layer_thickness": "20 µm",
        "hatch_spacing": "180 µm",
        "rotation_angle": "90°",
        "scan_strategy": "chessboard pattern with a size of 4 mm × 4 mm"
    },
    "tensile_condition": {
        "tensile_standard": "NONE",
        "tensile_temperature": "Room temperature",
        "tensile_speed": "5 × 10−4 s-1",
        "tensile_direction": null,
        "sample_shape": "plate-type specimens (1 mm × 2 mm × 10 mm); []"
    },
    "microstructure": {
        "microscope": [],
        "EBSD_image": [
            "Fig. 11"
        ],
        "phase_fraction": [
            "α"
        ]
    },
    "tensile_property": {
        "stress_strain_curve": "Fig. 14",
        "yield_strength": "920±3 MPa",
        "ultimate_strength": "966±6 MPa",
        "fracture_elongation": "17±2%",
        "uniform_elongation": "NONE",
        "fracture_toughness": "NONE"
    },
    "thermal_process": [
        {
            "temperature": "923 K",
            "time": "7.2 ks",
            "cooling_method": "NONE",
            "pressure": "NONE",
            "atmosphere": "nitrogen"
        }
    ]
}

File: data/j.addma.2021.102176_1.json
{
    "title": "Research PaperLaser powder bed fusion of 17–4 PH stainless steel: A comparative study on the effect of heat treatment on the microstructure evolution and mechanical properties",
    "doi": "j.addma.2021.102176",
    "ref": "https://www.sciencedirect.com/science/article/pii/S2214860421003390?via%3Dihub",
    "sample_id": "j.addma.2021.102176_1",
    "sample_name": "As-printed (Powder A)",
    "composition_name": "Powder A (SLM Solution)",
    "alloy_type": "steel",
    "other_process": "none",
    "样品状态(删除D，新增A)": null,
    "composition_content": [
        {
            "element": "C",
            "content": "0.07%"
        },
        {
            "element": "Cr",
            "content": "17.7%"
        },
        {
            "element": "Cu",
            "content": "3.3%"
        },
        {
            "element": "Ni",
            "content": "4.2%"
        },
        {
            "element": "Mn",
            "content": "1%"
        },
        {
            "element": "N",
            "content": "0.1%"
        },
        {
            "element": "Nb",
            "content": "0.14%"
        },
        {
            "element": "Si",
            "content": "0.07%"
        },
        {
            "element": "Fe",
            "content": "bal."
        }
    ],
    "printing_parameter": {
        "equipment": "none",
        "laser_power": "200 W (interior region), 100 W (border region)",
        "beam_current": "none",
        "accelerating_voltage": "none",
        "scan_speed": "820 mm/s (interior region), 400 mm/s (border region)",
        "layer_thickness": "30 μm",
        "hatch_spacing": "108 μm",
        "rotation_angle": "33° after each layer",
        "scan_strategy": "Stripes, 10 mm wide"
    },
    "tensile_condition": {
        "tensile_standard": "ASTMD‐638–IV",
        "tensile_temperature": "Room temperature",
        "tensile_speed": "none",
        "tensile_strategy": "none",
        "sample_shape": "33 (length) × 6 (width) × 1.0 (thickness) mm, Fig. none"
    },
    "microstructure": {
        "microscope": [
            "Fig. 4. Microstructure of the as-printed 17–4PH stainless steel fabricated with “powder A” (a)"
        ],
        "EBSD_image": [
            "Fig. 3"
        ],
        "phase_fraction": [
            "Martensite: 98.5%, Retained Austenite: 1.5%"
        ]
    },
    "tensile_property": {
        "stress_strain_curve": "Fig. 13",
        "yield_strength": "500 MPa",
        "ultimate_strength": "none",
        "fracture_elongation": "none",
        "uniform_elongation": "none",
        "fracture_toughness": "none"
    },
    "thermal_process": []
}

File: data/j.addma.2021.102176_2.json
{
    "title": "Research PaperLaser powder bed fusion of 17–4 PH stainless steel: A comparative study on the effect of heat treatment on the microstructure evolution and mechanical properties",
    "doi": "j.addma.2021.102176",
    "ref": "https://www.sciencedirect.com/science/article/pii/S2214860421003390?via%3Dihub",
    "sample_id": "j.addma.2021.102176_2",
    "sample_name": "Direct aged (Powder A)",
    "composition_name": "Powder A (SLM Solution)",
    "alloy_type": "steel",
    "other_process": "none",
    "样品状态(删除D，新增A)": null,
    "composition_content": [
        {
            "element": "C",
            "content": "0.07%"
        },
        {
            "element": "Cr",
            "content": "17.7%"
        },
        {
            "element": "Cu",
            "content": "3.3%"
        },
        {
            "element": "Ni",
            "content": "4.2%"
        },
        {
            "element": "Mn",
            "content": "1%"
        },
        {
            "element": "N",
            "content": "0.1%"
        },
        {
            "element": "Nb",
            "content": "0.14%"
        },
        {
            "element": "Si",
            "content": "0.07%"
        },
        {
            "element": "Fe",
            "content": "bal."
        }
    ],
    "printing_parameter": {
        "equipment": "none",
        "laser_power": "200 W (interior region), 100 W (border region)",
        "beam_current": "none",
        "accelerating_voltage": "none",
        "scan_speed": "820 mm/s (interior region), 400 mm/s (border region)",
        "layer_thickness": "30 μm",
        "hatch_spacing": "108 μm",
        "rotation_angle": "33° after each layer",
        "scan_strategy": "Stripes, 10 mm wide"
    },
    "tensile_condition": {
        "tensile_standard": "ASTMD‐638–IV",
        "tensile_temperature": "Room temperature",
        "tensile_speed": "none",
        "tensile_strategy": "none",
        "sample_shape": "33 (length) × 6 (width) × 1.0 (thickness) mm, Fig. none"
    },
    "microstructure": {
        "microscope": [
            "Fig. 8"
        ],
        "EBSD_image": [
            "Fig. 7"
        ],
        "phase_fraction": [
            "Martensite: 89%, Reverted Austenite: 11%，ε-Cu"
        ]
    },
    "tensile_property": {
        "stress_strain_curve": "Fig. 13",
        "yield_strength": "1100 MPa",
        "ultimate_strength": "1250-1400 MPa",
        "fracture_elongation": "13%",
        "uniform_elongation": "none",
        "fracture_toughness": "none"
    },
    "thermal_process": [
        {
            "temperature": "480 °C",
            "time": "1 h",
            "cooling_method": "none",
            "pressure": "none",
            "atmosphere": "none"
        }
    ]
}

File: data/j.addma.2021.102176_3.json
{
    "title": "Research PaperLaser powder bed fusion of 17–4 PH stainless steel: A comparative study on the effect of heat treatment on the microstructure evolution and mechanical properties",
    "doi": "j.addma.2021.102176",
    "ref": "https://www.sciencedirect.com/science/article/pii/S2214860421003390?via%3Dihub",
    "sample_id": "j.addma.2021.102176_3",
    "sample_name": "HIP + aging (Powder A)",
    "composition_name": "Powder A (SLM Solution)",
    "alloy_type": "steel",
    "other_process": "none",
    "样品状态(删除D，新增A)": null,
    "composition_content": [
        {
            "element": "C",
            "content": "0.07%"
        },
        {
            "element": "Cr",
            "content": "17.7%"
        },
        {
            "element": "Cu",
            "content": "3.3%"
        },
        {
            "element": "Ni",
            "content": "4.2%"
        },
        {
            "element": "Mn",
            "content": "1%"
        },
        {
            "element": "N",
            "content": "0.1%"
        },
        {
            "element": "Nb",
            "content": "0.14%"
        },
        {
            "element": "Si",
            "content": "0.07%"
        },
        {
            "element": "Fe",
            "content": "bal."
        }
    ],
    "printing_parameter": {
        "equipment": "none",
        "laser_power": "200 W (interior region), 100 W (border region)",
        "beam_current": "none",
        "accelerating_voltage": "none",
        "scan_speed": "820 mm/s (interior region), 400 mm/s (border region)",
        "layer_thickness": "30 μm",
        "hatch_spacing": "108 μm",
        "rotation_angle": "33° after each layer",
        "scan_strategy": "Stripes, 10 mm wide"
    },
    "tensile_condition": {
        "tensile_standard": "ASTMD‐638–IV",
        "tensile_temperature": "Room temperature",
        "tensile_speed": "none",
        "tensile_strategy": "none",
        "sample_shape": "33 (length) × 6 (width) × 1.0 (thickness) mm, Fig. none"
    },
    "microstructure": {
        "microscope": [
            "Fig. 8"
        ],
        "EBSD_image": [
            "Fig. 7"
        ],
        "phase_fraction": [
            "Martensite: 96.5%-98%, Retained Austenite: 2%-3.5%"
        ]
    },
    "tensile_property": {
        "stress_strain_curve": "Fig. 13",
        "yield_strength": "1170 MPa",
        "ultimate_strength": "1250-1400 MPa",
        "fracture_elongation": "7-9%",
        "uniform_elongation": "none",
        "fracture_toughness": "none"
    },
    "thermal_process": [
        {
            "temperature": "1150 °C",
            "time": "4 h",
            "cooling_method": "none",
            "pressure": "100 MPa",
            "atmosphere": "none"
        },
        {
            "temperature": "480 °C",
            "time": "1 h",
            "cooling_method": "none",
            "pressure": "none",
            "atmosphere": "none"
        }
    ]
}

File: data/j.addma.2021.102176_4.json
{
    "title": "Research PaperLaser powder bed fusion of 17–4 PH stainless steel: A comparative study on the effect of heat treatment on the microstructure evolution and mechanical properties",
    "doi": "j.addma.2021.102176",
    "ref": "https://www.sciencedirect.com/science/article/pii/S2214860421003390?via%3Dihub",
    "sample_id": "j.addma.2021.102176_4",
    "sample_name": "SA + aging (Powder A)",
    "composition_name": "Powder A (SLM Solution)",
    "alloy_type": "steel",
    "other_process": "none",
    "样品状态(删除D，新增A)": null,
    "composition_content": [
        {
            "element": "C",
            "content": "0.07%"
        },
        {
            "element": "Cr",
            "content": "17.7%"
        },
        {
            "element": "Cu",
            "content": "3.3%"
        },
        {
            "element": "Ni",
            "content": "4.2%"
        },
        {
            "element": "Mn",
            "content": "1%"
        },
        {
            "element": "N",
            "content": "0.1%"
        },
        {
            "element": "Nb",
            "content": "0.14%"
        },
        {
            "element": "Si",
            "content": "0.07%"
        },
        {
            "element": "Fe",
            "content": "bal."
        }
    ],
    "printing_parameter": {
        "equipment": "none",
        "laser_power": "200 W (interior region), 100 W (border region)",
        "beam_current": "none",
        "accelerating_voltage": "none",
        "scan_speed": "820 mm/s (interior region), 400 mm/s (border region)",
        "layer_thickness": "30 μm",
        "hatch_spacing": "108 μm",
        "rotation_angle": "33° after each layer",
        "scan_strategy": "Stripes, 10 mm wide"
    },
    "tensile_condition": {
        "tensile_standard": "ASTMD‐638–IV",
        "tensile_temperature": "Room temperature",
        "tensile_speed": "none",
        "tensile_strategy": "none",
        "sample_shape": "33 (length) × 6 (width) × 1.0 (thickness) mm, Fig. none"
    },
    "microstructure": {
        "microscope": [
            "none"
        ],
        "EBSD_image": [
            "Fig. 7"
        ],
        "phase_fraction": [
            "Martensite: 96.5%-98%, Retained Austenite: 2%-3.5%"
        ]
    },
    "tensile_property": {
        "stress_strain_curve": "Fig. 13",
        "yield_strength": "none",
        "ultimate_strength": "1250-1400 MPa",
        "fracture_elongation": "7-9%",
        "uniform_elongation": "none",
        "fracture_toughness": "none"
    },
    "thermal_process": [
        {
            "temperature": "1040 °C",
            "time": "0.5 h",
            "cooling_method": "none",
            "pressure": "none",
            "atmosphere": "none"
        },
        {
            "temperature": "480 °C",
            "time": "1 h",
            "cooling_method": "none",
            "pressure": "none",
            "atmosphere": "none"
        }
    ]
}
