Repository: Fleyhag/SCaSE

# SCaSE
Material Data Extraction from Scientific Literature
This project is based on the paper, DOI: [doi].

It is specifically designed to extract sample-level material data from materials science literature, with a focus on alloy materials.

🔍 Project Overview
This repository provides a customized pipeline for extracting structured material data directly from scientific publications. The extracted data can be used for downstream tasks such as materials informatics, machine learning, and database construction.

📁 Directory Structure

├── data/
│   ├── 100_labeled_Papers.zip  # 439 samples from 100 labeled alloy papers

File: data/j.addma.2021.102176_5.json
{
    "title": "Research PaperLaser powder bed fusion of 17–4 PH stainless steel: A comparative study on the effect of heat treatment on the microstructure evolution and mechanical properties",
    "doi": "j.addma.2021.102176",
    "ref": "https://www.sciencedirect.com/science/article/pii/S2214860421003390?via%3Dihub",
    "sample_id": "j.addma.2021.102176_5",
    "sample_name": "HIP + SA + aging (Powder A)",
    "composition_name": "Powder A (SLM Solution)",
    "alloy_type": "steel",
    "other_process": "none",
    "样品状态(删除D，新增A)": null,
    "composition_content": [
        {
            "element": "C",
            "content": "0.07%"
        },
        {
            "element": "Cr",
            "content": "17.7%"
        },
        {
            "element": "Cu",
            "content": "3.3%"
        },
        {
            "element": "Ni",
            "content": "4.2%"
        },
        {
            "element": "Mn",
            "content": "1%"
        },
        {
            "element": "N",
            "content": "0.1%"
        },
        {
            "element": "Nb",
            "content": "0.14%"
        },
        {
            "element": "Si",
            "content": "0.07%"
        },
        {
            "element": "Fe",
            "content": "bal."
        }
    ],
    "printing_parameter": {
        "equipment": "none",
        "laser_power": "200 W (interior region), 100 W (border region)",
        "beam_current": "none",
        "accelerating_voltage": "none",
        "scan_speed": "820 mm/s (interior region), 400 mm/s (border region)",
        "layer_thickness": "30 μm",
        "hatch_spacing": "108 μm",
        "rotation_angle": "33° after each layer",
        "scan_strategy": "Stripes, 10 mm wide"
    },
    "tensile_condition": {
        "tensile_standard": "ASTMD‐638–IV",
        "tensile_temperature": "Room temperature",
        "tensile_speed": "none",
        "tensile_strategy": "none",
        "sample_shape": "33 (length) × 6 (width) × 1.0 (thickness) mm, Fig. none"
    },
    "microstructure": {
        "microscope": [
            "none"
        ],
        "EBSD_image": [
            "Fig. 7"
        ],
        "phase_fraction": [
            "Martensite: 96.5%-98%, Retained Austenite: 2%-3.5%"
        ]
    },
    "tensile_property": {
        "stress_strain_curve": "Fig. 13",
        "yield_strength": "1230 MPa",
        "ultimate_strength": "1250-1400 MPa",
        "fracture_elongation": "7-9%",
        "uniform_elongation": "none",
        "fracture_toughness": "none"
    },
    "thermal_process": [
        {
            "temperature": "1150 °C",
            "time": "4 h",
            "cooling_method": "none",
            "pressure": "100 MPa",
            "atmosphere": "none"
        },
        {
            "temperature": "1040 °C",
            "time": "0.5 h",
            "cooling_method": "none",
            "pressure": "none",
            "atmosphere": "none"
        },
        {
            "temperature": "480 °C",
            "time": "1 h",
            "cooling_method": "none",
            "pressure": "none",
            "atmosphere": "none"
        }
    ]
}

File: data/j.addma.2021.102509_1.json
{
    "title": "Research paperPlane-strain fracture toughness of thin additively manufactured maraging steel samples",
    "doi": "j.addma.2021.102509",
    "ref": "https://www.sciencedirect.com/science/article/pii/S2214860421006564?via%3Dihub",
    "sample_id": "j.addma.2021.102509_1",
    "sample_name": "AB",
    "composition_name": "18Ni (300) maraging steel",
    "alloy_type": "steel",
    "other_process": "none",
    "样品状态(删除D，新增A)": null,
    "composition_content": [
        {
            "element": "Fe",
            "content": "bal."
        },
        {
            "element": "Ni",
            "content": "18.27%"
        },
        {
            "element": "Co",
            "content": "8.67%"
        },
        {
            "element": "Mo",
            "content": "5.57%"
        },
        {
            "element": "Ti",
            "content": "0.73%"
        }
    ],
    "printing_parameter": {
        "equipment": "EOS M280",
        "laser_power": "none",
        "beam_current": "none",
        "accelerating_voltage": "none",
        "scan_speed": "none",
        "layer_thickness": "none",
        "hatch_spacing": "none",
        "rotation_angle": "none",
        "scan_strategy": "none"
    },
    "tensile_condition": {
        "tensile_standard": "ASTM E8M",
        "tensile_temperature": "Room temperature",
        "tensile_speed": "2 mm/min",
        "tensile_strategy": "Constant crosshead speed",
        "sample_shape": "Dog-bone, 25mm gauge length, 5.10 slimness ratio (Fig. 1a)"
    },
    "microstructure": {
        "microscope": [
            "Fig. 3",
            "Fig. 4"
        ],
        "EBSD_image": [
            "Fig. 3"
        ],
        "phase_fraction": [
            "γ (retained): 4.5%"
        ]
    },
    "tensile_property": {
        "stress_strain_curve": "Fig. 8",
        "yield_strength": "1027 ± 11 MPa",
        "ultimate_strength": "1211 ± 21 MPa",
        "fracture_elongation": "18.0 ± 1.0%",
        "uniform_elongation": "none",
        "fracture_toughness": "none"
    },
    "thermal_process": []
}

File: data/j.addma.2021.102509_2.json
{
    "title": "Research paperPlane-strain fracture toughness of thin additively manufactured maraging steel samples",
    "doi": "j.addma.2021.102509",
    "ref": "https://www.sciencedirect.com/science/article/pii/S2214860421006564?via%3Dihub",
    "sample_id": "j.addma.2021.102509_2",
    "sample_name": "470 °C, 24 h",
    "composition_name": "18Ni (300) maraging steel",
    "alloy_type": "steel",
    "other_process": "none",
    "样品状态(删除D，新增A)": null,
    "composition_content": [
        {
            "element": "Fe",
            "content": "bal."
        },
        {
            "element": "Ni",
            "content": "18.27%"
        },
        {
            "element": "Co",
            "content": "8.67%"
        },
        {
            "element": "Mo",
            "content": "5.57%"
        },
        {
            "element": "Ti",
            "content": "0.73%"
        }
    ],
    "printing_parameter": {
        "equipment": "EOS M280",
        "laser_power": "none",
        "beam_current": "none",
        "accelerating_voltage": "none",
        "scan_speed": "none",
        "layer_thickness": "none",
        "hatch_spacing": "none",
        "rotation_angle": "none",
        "scan_strategy": "none"
    },
    "tensile_condition": {
        "tensile_standard": "ASTM E8M",
        "tensile_temperature": "Room temperature",
        "tensile_speed": "2 mm/min",
        "tensile_strategy": "Constant crosshead speed",
        "sample_shape": "Dog-bone, 25mm gauge length, 5.10 slimness ratio (Fig. 1a)"
    },
    "microstructure": {
        "microscope": [
            "Fig. 6"
        ],
        "EBSD_image": [
            "none"
        ],
        "phase_fraction": [
            "γ (reverted): 10.2%"
        ]
    },
    "tensile_property": {
        "stress_strain_curve": "Fig. 8",
        "yield_strength": "1506 ± 203 MPa",
        "ultimate_strength": "1700 ± 39 MPa",
        "fracture_elongation": "4.5 ± 0.6%",
        "uniform_elongation": "none",
        "fracture_toughness": "49 ± 11 MPa√m"
    },
    "thermal_process": [
        {
            "temperature": "470 °C",
            "time": "24 h",
            "cooling_method": "none",
            "pressure": "none",
            "atmosphere": "none"
        }
    ]
}

File: data/j.addma.2021.102509_3.json
{
    "title": "Research paperPlane-strain fracture toughness of thin additively manufactured maraging steel samples",
    "doi": "j.addma.2021.102509",
    "ref": "https://www.sciencedirect.com/science/article/pii/S2214860421006564?via%3Dihub",
    "sample_id": "j.addma.2021.102509_3",
    "sample_name": "510 °C, 3 h",
    "composition_name": "18Ni (300) maraging steel",
    "alloy_type": "steel",
    "other_process": "none",
    "样品状态(删除D，新增A)": null,
    "composition_content": [
        {
            "element": "Fe",
            "content": "bal."
        },
        {
            "element": "Ni",
            "content": "18.27%"
        },
        {
            "element": "Co",
            "content": "8.67%"
        },
        {
            "element": "Mo",
            "content": "5.57%"
        },
        {
            "element": "Ti",
            "content": "0.73%"
        }
    ],
    "printing_parameter": {
        "equipment": "EOS M280",
        "laser_power": "none",
        "beam_current": "none",
        "accelerating_voltage": "none",
        "scan_speed": "none",
        "layer_thickness": "none",
        "hatch_spacing": "none",
        "rotation_angle": "none",
        "scan_strategy": "none"
    },
    "tensile_condition": {
        "tensile_standard": "ASTM E8M",
        "tensile_temperature": "Room temperature",
        "tensile_speed": "2 mm/min",
        "tensile_strategy": "Constant crosshead speed",
        "sample_shape": "Dog-bone, 25mm gauge length, 5.10 slimness ratio (Fig. 1a)"
    },
    "microstructure": {
        "microscope": [
            "Fig. 6"
        ],
        "EBSD_image": [
            "none"
        ],
        "phase_fraction": [
            "γ (reverted): 6.3%"
        ]
    },
    "tensile_property": {
        "stress_strain_curve": "Fig. 8",
        "yield_strength": "1676 ± 175 MPa",
        "ultimate_strength": "1733 ± 143 MPa",
        "fracture_elongation": "1.2 ± 0.3%",
        "uniform_elongation": "none",
        "fracture_toughness": "60 ± 1 MPa√m"
    },
    "thermal_process": [
        {
            "temperature": "510 °C",
            "time": "3 h",
            "cooling_method": "none",
            "pressure": "none",
            "atmosphere": "none"
        }
    ]
}

File: data/j.addma.2021.102509_4.json
{
    "title": "Research paperPlane-strain fracture toughness of thin additively manufactured maraging steel samples",
    "doi": "j.addma.2021.102509",
    "ref": "https://www.sciencedirect.com/science/article/pii/S2214860421006564?via%3Dihub",
    "sample_id": "j.addma.2021.102509_4",
    "sample_name": "530 °C, 0.33 h",
    "composition_name": "18Ni (300) maraging steel",
    "alloy_type": "steel",
    "other_process": "none",
    "样品状态(删除D，新增A)": null,
    "composition_content": [
        {
            "element": "Fe",
            "content": "bal."
        },
        {
            "element": "Ni",
            "content": "18.27%"
        },
        {
            "element": "Co",
            "content": "8.67%"
        },
        {
            "element": "Mo",
            "content": "5.57%"
        },
        {
            "element": "Ti",
            "content": "0.73%"
        }
    ],
    "printing_parameter": {
        "equipment": "EOS M280",
        "laser_power": "none",
        "beam_current": "none",
        "accelerating_voltage": "none",
        "scan_speed": "none",
        "layer_thickness": "none",
        "hatch_spacing": "none",
        "rotation_angle": "none",
        "scan_strategy": "none"
    },
    "tensile_condition": {
        "tensile_standard": "ASTM E8M",
        "tensile_temperature": "Room temperature",
        "tensile_speed": "2 mm/min",
        "tensile_strategy": "Constant crosshead speed",
        "sample_shape": "Dog-bone, 25mm gauge length, 5.10 slimness ratio (Fig. 1a)"
    },
    "microstructure": {
        "microscope": [
            "Fig. 6"
        ],
        "EBSD_image": [
            "none"
        ],
        "phase_fraction": [
            "γ (reverted): 7.3%"
        ]
    },
    "tensile_property": {
        "stress_strain_curve": "Fig. 8",
        "yield_strength": "1673 ± 17 MPa",
        "ultimate_strength": "1723 ± 8 MPa",
        "fracture_elongation": "5.2 ± 0.1%",
        "uniform_elongation": "none",
        "fracture_toughness": "64 ± 1 MPa√m"
    },
    "thermal_process": [
        {
            "temperature": "530 °C",
            "time": "0.33 h",
            "cooling_method": "none",
            "pressure": "none",
            "atmosphere": "none"
        }
    ]
}

File: data/j.addma.2022.102672_1.json
{
    "title": "Research paperHomogenization timing effect on microstructure and precipitation strengthening of 17–4PH stainless steel fabricated by laser powder bed fusion",
    "doi": "j.addma.2022.102672",
    "ref": "https://www.sciencedirect.com/science/article/pii/S221486042200077X?via%3Dihub",
    "sample_id": "j.addma.2022.102672_1",
    "sample_name": "AB",
    "composition_name": "17–4PH",
    "alloy_type": "steel",
    "other_process": "mechanical polishing before tensile tests",
    "样品状态(删除D，新增A)": null,
    "composition_content": [
        {
            "element": "Cr",
            "content": "15.84%"
        },
        {
            "element": "Ni",
            "content": "4.55%"
        },
        {
            "element": "Cu",
            "content": "3.87%"
        },
        {
            "element": "Nb",
            "content": "0.37%"
        },
        {
            "element": "Mn",
            "content": "0.32%"
        },
        {
            "element": "Si",
            "content": "0.36%"
        },
        {
            "element": "C",
            "content": "0.019%"
        },
        {
            "element": "O",
            "content": "0.05%"
        },
        {
            "element": "N",
            "content": "0.01%"
        },
        {
            "element": "Fe",
            "content": "bal."
        }
    ],
    "printing_parameter": {
        "equipment": "EOS 280 System",
        "laser_power": "195 W",
        "beam_current": "none",
        "accelerating_voltage": "none",
        "scan_speed": "900 mm/s",
        "layer_thickness": "40 µm",
        "hatch_spacing": "100 µm",
        "rotation_angle": "67°",
        "scan_strategy": "none"
    },
    "tensile_condition": {
        "tensile_standard": "ASTM E8",
        "tensile_temperature": "Room temperature",
        "tensile_speed": "1 mm/min",
        "tensile_strategy": "Horizontal, Constant crosshead speed",
        "sample_shape": "Dog-bone, 32 mm gauge length, 5 mm thickness, 6 mm width"
    },
    "microstructure": {
        "microscope": [
            "Fig. 3.Fig. 5",
            "Fig. 6."
        ],
        "EBSD_image": [
            "Fig. 3",
            "Fig. 4"
        ],
        "phase_fraction": [
            "δ-ferrite: 36.7% ± 4.3%, martensite，ε-Cu，oxides"
        ]
    },
    "tensile_property": {
        "stress_strain_curve": "Fig. 10",
        "yield_strength": "784 MPa",
        "ultimate_strength": "922 MPa",
        "fracture_elongation": "16.7%",
        "uniform_elongation": "none",
        "fracture_toughness": "139.88 MPa√m"
    },
    "thermal_process": []
}

File: data/j.addma.2022.102672_2.json
{
    "title": "Research paperHomogenization timing effect on microstructure and precipitation strengthening of 17–4PH stainless steel fabricated by laser powder bed fusion",
    "doi": "j.addma.2022.102672",
    "ref": "https://www.sciencedirect.com/science/article/pii/S221486042200077X?via%3Dihub",
    "sample_id": "j.addma.2022.102672_2",
    "sample_name": "AB+H0.5A482",
    "composition_name": "17–4PH",
    "alloy_type": "steel",
    "other_process": "mechanical polishing before tensile tests",
    "样品状态(删除D，新增A)": null,
    "composition_content": [
        {
            "element": "Cr",
            "content": "15.84%"
        },
        {
            "element": "Ni",
            "content": "4.55%"
        },
        {
            "element": "Cu",
            "content": "3.87%"
        },
        {
            "element": "Nb",
            "content": "0.37%"
        },
        {
            "element": "Mn",
            "content": "0.32%"
        },
        {
            "element": "Si",
            "content": "0.36%"
        },
        {
            "element": "C",
            "content": "0.019%"
        },
        {
            "element": "O",
            "content": "0.05%"
        },
        {
            "element": "N",
            "content": "0.01%"
        },
        {
            "element": "Fe",
            "content": "bal."
        }
    ],
    "printing_parameter": {
        "equipment": "EOS 280 System",
        "laser_power": "195 W",
        "beam_current": "none",
        "accelerating_voltage": "none",
        "scan_speed": "900 mm/s",
        "layer_thickness": "40 µm",
        "hatch_spacing": "100 µm",
        "rotation_angle": "67°",
        "scan_strategy": "none"
    },
    "tensile_condition": {
        "tensile_standard": "ASTM E8",
        "tensile_temperature": "Room temperature",
        "tensile_speed": "1 mm/min",
        "tensile_strategy": "Horizontal, Constant crosshead speed",
        "sample_shape": "Dog-bone, 32 mm gauge length, 5 mm thickness, 6 mm width"
    },
    "microstructure": {
        "microscope": [
            "Fig. 9.Fig. 12"
        ],
        "EBSD_image": [
            "Fig. 8a"
        ],
        "phase_fraction": [
            "martensite, NbC, oxides, CRPs"
        ]
    },
    "tensile_property": {
        "stress_strain_curve": "Fig. 10",
        "yield_strength": "1130 MPa",
        "ultimate_strength": "1231 MPa",
        "fracture_elongation": "6.0%",
        "uniform_elongation": "none",
        "fracture_toughness": "69.39 MPa√m"
    },
    "thermal_process": [
        {
            "temperature": "1150°C",
            "time": "0.5h",
            "cooling_method": "air cooling",
            "pressure": "none",
            "atmosphere": "none"
        },
        {
            "temperature": "482°C",
            "time": "1h",
            "cooling_method": "air cooling",
            "pressure": "none",
            "atmosphere": "none"
        }
    ]
}

File: data/j.addma.2022.102672_3.json
{
    "title": "Research paperHomogenization timing effect on microstructure and precipitation strengthening of 17–4PH stainless steel fabricated by laser powder bed fusion",
    "doi": "j.addma.2022.102672",
    "ref": "https://www.sciencedirect.com/science/article/pii/S221486042200077X?via%3Dihub",
    "sample_id": "j.addma.2022.102672_3",
    "sample_name": "AB+H1A482",
    "composition_name": "17–4PH",
    "alloy_type": "steel",
    "other_process": "mechanical polishing before tensile tests",
    "样品状态(删除D，新增A)": null,
    "composition_content": [
        {
            "element": "Cr",
            "content": "15.84%"
        },
        {
            "element": "Ni",
            "content": "4.55%"
        },
        {
            "element": "Cu",
            "content": "3.87%"
        },
        {
            "element": "Nb",
            "content": "0.37%"
        },
        {
            "element": "Mn",
            "content": "0.32%"
        },
        {
            "element": "Si",
            "content": "0.36%"
        },
        {
            "element": "C",
            "content": "0.019%"
        },
        {
            "element": "O",
            "content": "0.05%"
        },
        {
            "element": "N",
            "content": "0.01%"
        },
        {
            "element": "Fe",
            "content": "bal."
        }
    ],
    "printing_parameter": {
        "equipment": "EOS 280 System",
        "laser_power": "195 W",
        "beam_current": "none",
        "accelerating_voltage": "none",
        "scan_speed": "900 mm/s",
        "layer_thickness": "40 µm",
        "hatch_spacing": "100 µm",
        "rotation_angle": "67°",
        "scan_strategy": "none"
    },
    "tensile_condition": {
        "tensile_standard": "ASTM E8",
        "tensile_temperature": "Room temperature",
        "tensile_speed": "1 mm/min",
        "tensile_strategy": "Horizontal, Constant crosshead speed",
        "sample_shape": "Dog-bone, 32 mm gauge length, 5 mm thickness, 6 mm width"
    },
    "microstructure": {
        "microscope": [
            "Fig. 9.Fig. 13a"
        ],
        "EBSD_image": [
            "Fig. 8b"
        ],
        "phase_fraction": [
            "martensite, NbC, oxides, CRPs"
        ]
    },
    "tensile_property": {
        "stress_strain_curve": "Fig. 10",
        "yield_strength": "1280 MPa",
        "ultimate_strength": "1399 MPa",
        "fracture_elongation": "10.5%",
        "uniform_elongation": "none",
        "fracture_toughness": "140.50 MPa√m"
    },
    "thermal_process": [
        {
            "temperature": "1150°C",
            "time": "1h",
            "cooling_method": "air cooling",
            "pressure": "none",
            "atmosphere": "none"
        },
        {
            "temperature": "482°C",
            "time": "1h",
            "cooling_method": "air cooling",
            "pressure": "none",
            "atmosphere": "none"
        }
    ]
}

File: data/j.addma.2022.102672_4.json
{
    "title": "Research paperHomogenization timing effect on microstructure and precipitation strengthening of 17–4PH stainless steel fabricated by laser powder bed fusion",
    "doi": "j.addma.2022.102672",
    "ref": "https://www.sciencedirect.com/science/article/pii/S221486042200077X?via%3Dihub",
    "sample_id": "j.addma.2022.102672_4",
    "sample_name": "AB+H4A482",
    "composition_name": "17–4PH",
    "alloy_type": "steel",
    "other_process": "mechanical polishing before tensile tests",
    "样品状态(删除D，新增A)": null,
    "composition_content": [
        {
            "element": "Cr",
            "content": "15.84%"
        },
        {
            "element": "Ni",
            "content": "4.55%"
        },
        {
            "element": "Cu",
            "content": "3.87%"
        },
        {
            "element": "Nb",
            "content": "0.37%"
        },
        {
            "element": "Mn",
            "content": "0.32%"
        },
        {
            "element": "Si",
            "content": "0.36%"
        },
        {
            "element": "C",
            "content": "0.019%"
        },
        {
            "element": "O",
            "content": "0.05%"
        },
        {
            "element": "N",
            "content": "0.01%"
        },
        {
            "element": "Fe",
            "content": "bal."
        }
    ],
    "printing_parameter": {
        "equipment": "EOS 280 System",
        "laser_power": "195 W",
        "beam_current": "none",
        "accelerating_voltage": "none",
        "scan_speed": "900 mm/s",
        "layer_thickness": "40 µm",
        "hatch_spacing": "100 µm",
        "rotation_angle": "67°",
        "scan_strategy": "none"
    },
    "tensile_condition": {
        "tensile_standard": "ASTM E8",
        "tensile_temperature": "Room temperature",
        "tensile_speed": "1 mm/min",
        "tensile_strategy": "Horizontal, Constant crosshead speed",
        "sample_shape": "Dog-bone, 32 mm gauge length, 5 mm thickness, 6 mm width"
    },
    "microstructure": {
        "microscope": [
            "Fig. 9.Fig. 13b"
        ],
        "EBSD_image": [
            "Fig. 8c"
        ],
        "phase_fraction": [
            "martensite, NbC, oxides, CRPs"
        ]
    },
    "tensile_property": {
        "stress_strain_curve": "Fig. 10",
        "yield_strength": "1309 MPa",
        "ultimate_strength": "1431 MPa",
        "fracture_elongation": "7.2%",
        "uniform_elongation": "none",
        "fracture_toughness": "97.49 MPa√m"
    },
    "thermal_process": [
        {
            "temperature": "1150°C",
            "time": "4h",
            "cooling_method": "air cooling",
            "pressure": "none",
            "atmosphere": "none"
        },
        {
            "temperature": "482°C",
            "time": "1h",
            "cooling_method": "air cooling",
            "pressure": "none",
            "atmosphere": "none"
        }
    ]
}

File: data/j.addma.2022.102672_5.json
{
    "title": "Research paperHomogenization timing effect on microstructure and precipitation strengthening of 17–4PH stainless steel fabricated by laser powder bed fusion",
    "doi": "j.addma.2022.102672",
    "ref": "https://www.sciencedirect.com/science/article/pii/S221486042200077X?via%3Dihub",
    "sample_id": "j.addma.2022.102672_5",
    "sample_name": "AB+H8A482",
    "composition_name": "17–4PH",
    "alloy_type": "steel",
    "other_process": "mechanical polishing before tensile tests",
    "样品状态(删除D，新增A)": null,
    "composition_content": [
        {
            "element": "Cr",
            "content": "15.84%"
        },
        {
            "element": "Ni",
            "content": "4.55%"
        },
        {
            "element": "Cu",
            "content": "3.87%"
        },
        {
            "element": "Nb",
            "content": "0.37%"
        },
        {
            "element": "Mn",
            "content": "0.32%"
        },
        {
            "element": "Si",
            "content": "0.36%"
        },
        {
            "element": "C",
            "content": "0.019%"
        },
        {
            "element": "O",
            "content": "0.05%"
        },
        {
            "element": "N",
            "content": "0.01%"
        },
        {
            "element": "Fe",
            "content": "bal."
        }
    ],
    "printing_parameter": {
        "equipment": "EOS 280 System",
        "laser_power": "195 W",
        "beam_current": "none",
        "accelerating_voltage": "none",
        "scan_speed": "900 mm/s",
        "layer_thickness": "40 µm",
        "hatch_spacing": "100 µm",
        "rotation_angle": "67°",
        "scan_strategy": "none"
    },
    "tensile_condition": {
        "tensile_standard": "ASTM E8",
        "tensile_temperature": "Room temperature",
        "tensile_speed": "1 mm/min",
        "tensile_strategy": "Horizontal, Constant crosshead speed",
        "sample_shape": "Dog-bone, 32 mm gauge length, 5 mm thickness, 6 mm width"
    },
    "microstructure": {
        "microscope": [
            "Fig. 9.Fig. 13c"
        ],
        "EBSD_image": [
            "Fig. 8d"
        ],
        "phase_fraction": [
            "martensite, NbC, oxides, CRPs"
        ]
    },
    "tensile_property": {
        "stress_strain_curve": "Fig. 10",
        "yield_strength": "1165 MPa",
        "ultimate_strength": "1293 MPa",
        "fracture_elongation": "9.0%",
        "uniform_elongation": "none",
        "fracture_toughness": "111.26 MPa√m"
    },
    "thermal_process": [
        {
            "temperature": "1150°C",
            "time": "8h",
            "cooling_method": "air cooling",
            "pressure": "none",
            "atmosphere": "none"
        },
        {
            "temperature": "482°C",
            "time": "1h",
            "cooling_method": "air cooling",
            "pressure": "none",
            "atmosphere": "none"
        }
    ]
}

File: data/j.addma.2022.103384_1.json
{
    "title": "Developing cost-effective indirect manufacturing of H13 steel from extrusion-printing to post-processing",
    "doi": "j.addma.2022.103384",
    "ref": "https://www.sciencedirect.com/science/article/pii/S2214860422007734?via%3Dihub",
    "sample_id": "j.addma.2022.103384_1",
    "sample_name": "H13 Steel Sintered at 1350°C-5h",
    "composition_name": "H13 steel powder",
    "alloy_type": "steel",
    "other_process": "Solvent debinding was carried out by immersing the green parts in n-hexane (>97% purity, Shanghai Titan Scientific Co., Ltd., China) at 45°C with magnetic stirring. The solvent-debound samples were collected to measure the weight loss after a period of soaking.",
    "样品状态(删除D，新增A)": null,
    "composition_content": [
        {
            "element": "C",
            "content": "0.339%"
        },
        {
            "element": "Cr",
            "content": "5.10%"
        },
        {
            "element": "Mo",
            "content": "1.28%"
        },
        {
            "element": "Si",
            "content": "0.98%"
        },
        {
            "element": "V",
            "content": "1.01%"
        },
        {
            "element": "Mn",
            "content": "0.39%"
        },
        {
            "element": "P",
            "content": "0.012%"
        },
        {
            "element": "S",
            "content": "0.005%"
        },
        {
            "element": "O",
            "content": "0.074%"
        },
        {
            "element": "Fe",
            "content": "bal."
        }
    ],
    "printing_parameter": {
        "equipment": "none",
        "laser_power": "none",
        "beam_current": "none",
        "accelerating_voltage": "none",
        "scan_speed": "none",
        "layer_thickness": "none",
        "hatch_spacing": "600 µm",
        "rotation_angle": "45°/135°",
        "scan_strategy": "none"
    },
    "tensile_condition": {
        "tensile_standard": "ISO 6892-1:2019",
        "tensile_temperature": "Room temperature",
        "tensile_speed": "1 mm/min",
        "tensile_strategy": "Constant crosshead speed",
        "sample_shape": "Fig. 4"
    },
    "microstructure": {
        "microscope": [
            "Fig. 14",
            "Fig. 15"
        ],
        "EBSD_image": [
            "Fig. 15"
        ],
        "phase_fraction": [
            "Ferrite: dominant, Residual Martensite: minor"
        ]
    },
    "tensile_property": {
        "stress_strain_curve": "Fig. 16",
        "yield_strength": "none",
        "ultimate_strength": "1388 ± 27 MPa",
        "fracture_elongation": "1.94 ± 0.05%",
        "uniform_elongation": "none",
        "fracture_toughness": "none"
    },
    "thermal_process": [
        {
            "temperature": "300°C",
            "time": "1 h",
            "cooling_method": "none",
            "pressure": "none",
            "atmosphere": "none"
        },
        {
            "temperature": "500°C",
            "time": "1 h",
            "cooling_method": "none",
            "pressure": "none",
            "atmosphere": "none"
        },
        {
            "temperature": "1350°C",
            "time": "5 h",
            "cooling_method": "furnace cooling",
            "pressure": "none",
            "atmosphere": "argon"
        }
    ]
}

File: data/j.addma.2023.103603_1.json
{
    "title": "Tailoring hierarchical microstructures to improve the strength and plasticity of a laser powder bed fusion additively manufactured Ti-6Al-4V alloy",
    "doi": "j.addma.2023.103603",
    "ref": "https://www.sciencedirect.com/science/article/pii/S2214860423002166?via%3Dihub",
    "sample_id": "j.addma.2023.103603_1",
    "sample_name": "as-built",
    "composition_name": "composition_1",
    "alloy_type": "titanium",
    "other_process": "none",
    "样品状态(删除D，新增A)": null,
    "composition_content": [
        {
            "element": "Al",
            "content": "6.3%"
        },
        {
            "element": "V",
            "content": "3.98%"
        },
        {
            "element": "Fe",
            "content": "0.20%"
        },
        {
            "element": "O",
            "content": "0.08%"
        },
        {
            "element": "C",
            "content": "0.015%"
        },
        {
            "element": "N",
            "content": "0.02%"
        },
        {
            "element": "H",
            "content": "0.007%"
        },
        {
            "element": "Ti",
            "content": "bal."
        }
    ],
    "printing_parameter": {
        "equipment": "BLT-S200",
        "laser_power": "300 W",
        "beam_current": "none",
        "accelerating_voltage": "none",
        "scan_speed": "1200 mm/s",
        "layer_thickness": "160 µm",
        "hatch_spacing": "100 µm",
        "rotation_angle": "67°",
        "scan_strategy": "meander “zig-zag”"
    },
    "tensile_condition": {
        "tensile_standard": "none",
        "tensile_temperature": "Room temperature",
        "tensile_speed": "10−3/s",
        "tensile_strategy": "Constant crosshead speed",
        "sample_shape": "Gauge diameter of 3 mm and a length of 15 mm"
    },
    "microstructure": {
        "microscope": [
            "Fig. 1"
        ],
        "EBSD_image": [
            "Fig. 1"
        ],
        "phase_fraction": [
            "α': 1, Fig. 3(b)"
        ]
    },
    "tensile_property": {
        "stress_strain_curve": "Fig. 2",
        "yield_strength": "none",
        "ultimate_strength": "1274 ± 2 MPa",
        "fracture_elongation": "7.5 ± 0.4 %",
        "uniform_elongation": "none",
        "fracture_toughness": "none"
    },
    "thermal_process": []
}

File: data/j.addma.2023.103603_2.json
{
    "title": "Tailoring hierarchical microstructures to improve the strength and plasticity of a laser powder bed fusion additively manufactured Ti-6Al-4V alloy",
    "doi": "j.addma.2023.103603",
    "ref": "https://www.sciencedirect.com/science/article/pii/S2214860423002166?via%3Dihub",
    "sample_id": "j.addma.2023.103603_2",
    "sample_name": "1015AC",
    "composition_name": "composition_1",
    "alloy_type": "titanium",
    "other_process": "none",
    "样品状态(删除D，新增A)": null,
    "composition_content": [
        {
            "element": "Al",
            "content": "6.3%"
        },
        {
            "element": "V",
            "content": "3.98%"
        },
        {
            "element": "Fe",
            "content": "0.20%"
        },
        {
            "element": "O",
            "content": "0.08%"
        },
        {
            "element": "C",
            "content": "0.015%"
        },
        {
            "element": "N",
            "content": "0.02%"
        },
        {
            "element": "H",
            "content": "0.007%"
        },
        {
            "element": "Ti",
            "content": "bal."
        }
    ],
    "printing_parameter": {
        "equipment": "BLT-S200",
        "laser_power": "300 W",
        "beam_current": "none",
        "accelerating_voltage": "none",
        "scan_speed": "1200 mm/s",
        "layer_thickness": "160 µm",
        "hatch_spacing": "100 µm",
        "rotation_angle": "67°",
        "scan_strategy": "meander “zig-zag”"
    },
    "tensile_condition": {
        "tensile_standard": "none",
        "tensile_temperature": "Room temperature",
        "tensile_speed": "10−3/s",
        "tensile_strategy": "Constant crosshead speed",
        "sample_shape": "Gauge diameter of 3 mm and a length of 15 mm"
    },
    "microstructure": {
        "microscope": [
            "Fig. 1"
        ],
        "EBSD_image": [
            "Fig. 1"
        ],
        "phase_fraction": [
            "α: 0.22, α': 0.78, Fig. 3(b)"
        ]
    },
    "tensile_property": {
        "stress_strain_curve": "Fig. 2",
        "yield_strength": "none",
        "ultimate_strength": "946 ± 17 MPa",
        "fracture_elongation": "11.5 ± 2.0 %",
        "uniform_elongation": "none",
        "fracture_toughness": "none"
    },
    "thermal_process": [
        {
            "temperature": "1015 °C",
            "time": "1 h",
            "cooling_method": "air cooling",
            "pressure": "none",
            "atmosphere": "none"
        }
    ]
}

File: data/j.addma.2023.103603_3.json
{
    "title": "Tailoring hierarchical microstructures to improve the strength and plasticity of a laser powder bed fusion additively manufactured Ti-6Al-4V alloy",
    "doi": "j.addma.2023.103603",
    "ref": "https://www.sciencedirect.com/science/article/pii/S2214860423002166?via%3Dihub",
    "sample_id": "j.addma.2023.103603_3",
    "sample_name": "1015FC",
    "composition_name": "composition_1",
    "alloy_type": "titanium",
    "other_process": "none",
    "样品状态(删除D，新增A)": null,
    "composition_content": [
        {
            "element": "Al",
            "content": "6.3%"
        },
        {
            "element": "V",
            "content": "3.98%"
        },
        {
            "element": "Fe",
            "content": "0.20%"
        },
        {
            "element": "O",
            "content": "0.08%"
        },
        {
            "element": "C",
            "content": "0.015%"
        },
        {
            "element": "N",
            "content": "0.02%"
        },
        {
            "element": "H",
            "content": "0.007%"
        },
        {
            "element": "Ti",
            "content": "bal."
        }
    ],
    "printing_parameter": {
        "equipment": "BLT-S200",
        "laser_power": "300 W",
        "beam_current": "none",
        "accelerating_voltage": "none",
        "scan_speed": "1200 mm/s",
        "layer_thickness": "160 µm",
        "hatch_spacing": "100 µm",
        "rotation_angle": "67°",
        "scan_strategy": "meander “zig-zag”"
    },
    "tensile_condition": {
        "tensile_standard": "none",
        "tensile_temperature": "Room temperature",
        "tensile_speed": "10−3/s",
        "tensile_strategy": "Constant crosshead speed",
        "sample_shape": "Gauge diameter of 3 mm and a length of 15 mm"
    },
    "microstructure": {
        "microscope": [
            "Fig. 1"
        ],
        "EBSD_image": [
            "Fig. 1"
        ],
        "phase_fraction": [
            "α: 0.91, β: 0.09, Fig. 3(b)"
        ]
    },
    "tensile_property": {
        "stress_strain_curve": "Fig. 2",
        "yield_strength": "none",
        "ultimate_strength": "852 ± 21 MPa",
        "fracture_elongation": "14 ± 1.8 %",
        "uniform_elongation": "none",
        "fracture_toughness": "none"
    },
    "thermal_process": [
        {
            "temperature": "1015 °C",
            "time": "1 h",
            "cooling_method": "furnace cooling",
            "pressure": "none",
            "atmosphere": "none"
        }
    ]
}
