Repository: Fleyhag/SCaSE

# SCaSE
Material Data Extraction from Scientific Literature
This project is based on the paper, DOI: [doi].

It is specifically designed to extract sample-level material data from materials science literature, with a focus on alloy materials.

🔍 Project Overview
This repository provides a customized pipeline for extracting structured material data directly from scientific publications. The extracted data can be used for downstream tasks such as materials informatics, machine learning, and database construction.

📁 Directory Structure

├── data/
│   ├── 100_labeled_Papers.zip  # 439 samples from 100 labeled alloy papers

File: data/j.addma.2023.103603_4.json
{
    "title": "Tailoring hierarchical microstructures to improve the strength and plasticity of a laser powder bed fusion additively manufactured Ti-6Al-4V alloy",
    "doi": "j.addma.2023.103603",
    "ref": "https://www.sciencedirect.com/science/article/pii/S2214860423002166?via%3Dihub",
    "sample_id": "j.addma.2023.103603_4",
    "sample_name": "AB+ST",
    "composition_name": "composition_1",
    "alloy_type": "titanium",
    "other_process": "none",
    "样品状态(删除D，新增A)": null,
    "composition_content": [
        {
            "element": "Al",
            "content": "6.3%"
        },
        {
            "element": "V",
            "content": "3.98%"
        },
        {
            "element": "Fe",
            "content": "0.20%"
        },
        {
            "element": "O",
            "content": "0.08%"
        },
        {
            "element": "C",
            "content": "0.015%"
        },
        {
            "element": "N",
            "content": "0.02%"
        },
        {
            "element": "H",
            "content": "0.007%"
        },
        {
            "element": "Ti",
            "content": "bal."
        }
    ],
    "printing_parameter": {
        "equipment": "BLT-S200",
        "laser_power": "300 W",
        "beam_current": "none",
        "accelerating_voltage": "none",
        "scan_speed": "1200 mm/s",
        "layer_thickness": "160 µm",
        "hatch_spacing": "100 µm",
        "rotation_angle": "67°",
        "scan_strategy": "meander “zig-zag”"
    },
    "tensile_condition": {
        "tensile_standard": "none",
        "tensile_temperature": "Room temperature",
        "tensile_speed": "10−3/s",
        "tensile_strategy": "Constant crosshead speed",
        "sample_shape": "Gauge diameter of 3 mm and a length of 15 mm"
    },
    "microstructure": {
        "microscope": [
            "Fig. 1"
        ],
        "EBSD_image": [
            "Fig. 1"
        ],
        "phase_fraction": [
            "αP: 0.57, βT: 0.43, Fig. 3(e)"
        ]
    },
    "tensile_property": {
        "stress_strain_curve": "Fig. 2",
        "yield_strength": "none",
        "ultimate_strength": "1071 MPa",
        "fracture_elongation": "10.5 %-15.1%",
        "uniform_elongation": "none",
        "fracture_toughness": "none"
    },
    "thermal_process": [
        {
            "temperature": "900 °C",
            "time": "1 h",
            "cooling_method": "water quenching",
            "pressure": "none",
            "atmosphere": "none"
        }
    ]
}

File: data/j.addma.2023.103603_5.json
{
    "title": "Tailoring hierarchical microstructures to improve the strength and plasticity of a laser powder bed fusion additively manufactured Ti-6Al-4V alloy",
    "doi": "j.addma.2023.103603",
    "ref": "https://www.sciencedirect.com/science/article/pii/S2214860423002166?via%3Dihub",
    "sample_id": "j.addma.2023.103603_5",
    "sample_name": "AC+ST",
    "composition_name": "composition_1",
    "alloy_type": "titanium",
    "other_process": "none",
    "样品状态(删除D，新增A)": null,
    "composition_content": [
        {
            "element": "Al",
            "content": "6.3%"
        },
        {
            "element": "V",
            "content": "3.98%"
        },
        {
            "element": "Fe",
            "content": "0.20%"
        },
        {
            "element": "O",
            "content": "0.08%"
        },
        {
            "element": "C",
            "content": "0.015%"
        },
        {
            "element": "N",
            "content": "0.02%"
        },
        {
            "element": "H",
            "content": "0.007%"
        },
        {
            "element": "Ti",
            "content": "bal."
        }
    ],
    "printing_parameter": {
        "equipment": "BLT-S200",
        "laser_power": "300 W",
        "beam_current": "none",
        "accelerating_voltage": "none",
        "scan_speed": "1200 mm/s",
        "layer_thickness": "160 µm",
        "hatch_spacing": "100 µm",
        "rotation_angle": "67°",
        "scan_strategy": "meander “zig-zag”"
    },
    "tensile_condition": {
        "tensile_standard": "none",
        "tensile_temperature": "Room temperature",
        "tensile_speed": "10−3/s",
        "tensile_strategy": "Constant crosshead speed",
        "sample_shape": "Gauge diameter of 3 mm and a length of 15 mm"
    },
    "microstructure": {
        "microscope": [
            "Fig. 1"
        ],
        "EBSD_image": [
            "Fig. 1"
        ],
        "phase_fraction": [
            "αP: 0.56, βT: 0.44, Fig. 3(e)"
        ]
    },
    "tensile_property": {
        "stress_strain_curve": "Fig. 2",
        "yield_strength": "none",
        "ultimate_strength": "1071 MPa",
        "fracture_elongation": "10.5 %-15.1%",
        "uniform_elongation": "none",
        "fracture_toughness": "none"
    },
    "thermal_process": [
        {
            "temperature": "1015 °C",
            "time": "1 h",
            "cooling_method": "air cooling",
            "pressure": "none",
            "atmosphere": "none"
        },
        {
            "temperature": "900 °C",
            "time": "1 h",
            "cooling_method": "water quenching",
            "pressure": "none",
            "atmosphere": "none"
        }
    ]
}

File: data/j.addma.2023.103603_6.json
{
    "title": "Tailoring hierarchical microstructures to improve the strength and plasticity of a laser powder bed fusion additively manufactured Ti-6Al-4V alloy",
    "doi": "j.addma.2023.103603",
    "ref": "https://www.sciencedirect.com/science/article/pii/S2214860423002166?via%3Dihub",
    "sample_id": "j.addma.2023.103603_6",
    "sample_name": "FC+ST",
    "composition_name": "composition_1",
    "alloy_type": "titanium",
    "other_process": "none",
    "样品状态(删除D，新增A)": null,
    "composition_content": [
        {
            "element": "Al",
            "content": "6.3%"
        },
        {
            "element": "V",
            "content": "3.98%"
        },
        {
            "element": "Fe",
            "content": "0.20%"
        },
        {
            "element": "O",
            "content": "0.08%"
        },
        {
            "element": "C",
            "content": "0.015%"
        },
        {
            "element": "N",
            "content": "0.02%"
        },
        {
            "element": "H",
            "content": "0.007%"
        },
        {
            "element": "Ti",
            "content": "bal."
        }
    ],
    "printing_parameter": {
        "equipment": "BLT-S200",
        "laser_power": "300 W",
        "beam_current": "none",
        "accelerating_voltage": "none",
        "scan_speed": "1200 mm/s",
        "layer_thickness": "160 µm",
        "hatch_spacing": "100 µm",
        "rotation_angle": "67°",
        "scan_strategy": "meander “zig-zag”"
    },
    "tensile_condition": {
        "tensile_standard": "none",
        "tensile_temperature": "Room temperature",
        "tensile_speed": "10−3/s",
        "tensile_strategy": "Constant crosshead speed",
        "sample_shape": "Gauge diameter of 3 mm and a length of 15 mm"
    },
    "microstructure": {
        "microscope": [
            "Fig. 1"
        ],
        "EBSD_image": [
            "Fig. 1"
        ],
        "phase_fraction": [
            "αP: 0.58, βT: 0.42, Fig. 3(e)"
        ]
    },
    "tensile_property": {
        "stress_strain_curve": "Fig. 2",
        "yield_strength": "none",
        "ultimate_strength": "1071 MPa",
        "fracture_elongation": "10.5 %-15.1%",
        "uniform_elongation": "none",
        "fracture_toughness": "none"
    },
    "thermal_process": [
        {
            "temperature": "1015 °C",
            "time": "1 h",
            "cooling_method": "furnace cooling",
            "pressure": "none",
            "atmosphere": "none"
        },
        {
            "temperature": "900 °C",
            "time": "1 h",
            "cooling_method": "water quenching",
            "pressure": "none",
            "atmosphere": "none"
        }
    ]
}

File: data/j.commatsci.2024.113143_1.json
{
    "title": "Full Length ArticleAnalysis of the strength–ductility balance of dual-phase steel using a combination of generative adversarial networks and finite element method",
    "doi": "j.commatsci.2024.113143",
    "ref": "https://www.sciencedirect.com/science/article/pii/S0927025624003641?via%3Dihub",
    "sample_id": "j.commatsci.2024.113143_1",
    "sample_name": "DP2",
    "composition_name": "DP2",
    "alloy_type": "steel",
    "other_process": "Hot-rolled in the austenite region",
    "样品状态(删除D，新增A)": null,
    "composition_content": [
        {
            "element": "C",
            "content": "0.10%"
        },
        {
            "element": "Si",
            "content": "0.50%"
        },
        {
            "element": "Mn",
            "content": "1.99%"
        },
        {
            "element": "P",
            "content": "<0.001%"
        },
        {
            "element": "S",
            "content": "0.0010%"
        },
        {
            "element": "Al",
            "content": "0.030%"
        },
        {
            "element": "N",
            "content": "0.0021%"
        },
        {
            "element": "Fe",
            "content": "bal."
        }
    ],
    "printing_parameter": {},
    "tensile_condition": {
        "tensile_standard": "NONE",
        "tensile_temperature": "Room temperature",
        "tensile_speed": "NONE",
        "tensile_direction": null,
        "sample_shape": "We performed FEM analysis under the 2D plane strain conditions using commercial software (Femtet, Murata Software) to computationally investigate the tensile properties of the generated DP steel microstructures. The boundary conditions of the model are shown in Fig. 3(b); the left side of the model was fixed in the x-direction, and a displacement of approximately 15 % strain in the x-direction was applied on the opposite side.; ['Fig. 3']"
    },
    "microstructure": {
        "microscope": [
            "Fig. 1"
        ],
        "EBSD_image": [],
        "phase_fraction": [
            "ferrite (α),Traces",
            "martensite (α'),23% - 43%"
        ]
    },
    "tensile_property": {
        "stress_strain_curve": "Fig. 8",
        "yield_strength": "NONE",
        "ultimate_strength": "NONE",
        "fracture_elongation": "NONE",
        "uniform_elongation": "NONE",
        "fracture_toughness": "NONE"
    },
    "thermal_process": [
        {
            "temperature": "1473 K",
            "time": "1 h",
            "cooling_method": "air-cooled to 923 K, followed by water-cooling to room temperature (298 ± 2 K)",
            "pressure": "NONE",
            "atmosphere": "NONE"
        }
    ]
}

File: data/j.commatsci.2024.113143_2.json
{
    "title": "Full Length ArticleAnalysis of the strength–ductility balance of dual-phase steel using a combination of generative adversarial networks and finite element method",
    "doi": "j.commatsci.2024.113143",
    "ref": "https://www.sciencedirect.com/science/article/pii/S0927025624003641?via%3Dihub",
    "sample_id": "j.commatsci.2024.113143_2",
    "sample_name": "GAN-generated microstructures",
    "composition_name": "DP2",
    "alloy_type": "steel",
    "other_process": "Hot-rolled in the austenite region",
    "样品状态(删除D，新增A)": null,
    "composition_content": [
        {
            "element": "C",
            "content": "0.10%"
        },
        {
            "element": "Si",
            "content": "0.50%"
        },
        {
            "element": "Mn",
            "content": "1.99%"
        },
        {
            "element": "P",
            "content": "<0.001%"
        },
        {
            "element": "S",
            "content": "0.0010%"
        },
        {
            "element": "Al",
            "content": "0.030%"
        },
        {
            "element": "N",
            "content": "0.0021%"
        },
        {
            "element": "Fe",
            "content": "bal."
        }
    ],
    "printing_parameter": {},
    "tensile_condition": {
        "tensile_standard": "NONE",
        "tensile_temperature": "Room temperature",
        "tensile_speed": "NONE",
        "tensile_direction": null,
        "sample_shape": "We performed FEM analysis under the 2D plane strain conditions using commercial software (Femtet, Murata Software) to computationally investigate the tensile properties of the generated DP steel microstructures. The boundary conditions of the model are shown in Fig. 3(b); the left side of the model was fixed in the x-direction, and a displacement of approximately 15 % strain in the x-direction was applied on the opposite side.; ['Fig. 3']"
    },
    "microstructure": {
        "microscope": [],
        "EBSD_image": [],
        "phase_fraction": [
            "ferrite (α),Traces",
            "martensite (α'),23% - 43%"
        ]
    },
    "tensile_property": {
        "stress_strain_curve": "Fig. 5",
        "yield_strength": "NONE",
        "ultimate_strength": "NONE",
        "fracture_elongation": "NONE",
        "uniform_elongation": "NONE",
        "fracture_toughness": "NONE"
    },
    "thermal_process": [
        {
            "temperature": "1473 K",
            "time": "1 h",
            "cooling_method": "air-cooled to 923 K, followed by water-cooling to room temperature (298 ± 2 K)",
            "pressure": "NONE",
            "atmosphere": "NONE"
        }
    ]
}

File: data/j.commatsci.2024.113143_3.json
{
    "title": "Full Length ArticleAnalysis of the strength–ductility balance of dual-phase steel using a combination of generative adversarial networks and finite element method",
    "doi": "j.commatsci.2024.113143",
    "ref": "https://www.sciencedirect.com/science/article/pii/S0927025624003641?via%3Dihub",
    "sample_id": "j.commatsci.2024.113143_3",
    "sample_name": "Microstructure A",
    "composition_name": "DP2",
    "alloy_type": "steel",
    "other_process": "Hot-rolled in the austenite region",
    "样品状态(删除D，新增A)": null,
    "composition_content": [
        {
            "element": "C",
            "content": "0.10%"
        },
        {
            "element": "Si",
            "content": "0.50%"
        },
        {
            "element": "Mn",
            "content": "1.99%"
        },
        {
            "element": "P",
            "content": "<0.001%"
        },
        {
            "element": "S",
            "content": "0.0010%"
        },
        {
            "element": "Al",
            "content": "0.030%"
        },
        {
            "element": "N",
            "content": "0.0021%"
        },
        {
            "element": "Fe",
            "content": "bal."
        }
    ],
    "printing_parameter": {},
    "tensile_condition": {
        "tensile_standard": "NONE",
        "tensile_temperature": "Room temperature",
        "tensile_speed": "NONE",
        "tensile_direction": null,
        "sample_shape": "We performed FEM analysis under the 2D plane strain conditions using commercial software (Femtet, Murata Software) to computationally investigate the tensile properties of the generated DP steel microstructures. The boundary conditions of the model are shown in Fig. 3(b); the left side of the model was fixed in the x-direction, and a displacement of approximately 15 % strain in the x-direction was applied on the opposite side.; ['Fig. 3']"
    },
    "microstructure": {
        "microscope": [],
        "EBSD_image": [],
        "phase_fraction": [
            "ferrite (α),Traces",
            "martensite (α'),23% - 43%"
        ]
    },
    "tensile_property": {
        "stress_strain_curve": "Fig. 9",
        "yield_strength": "NONE",
        "ultimate_strength": "NONE",
        "fracture_elongation": "NONE",
        "uniform_elongation": "NONE",
        "fracture_toughness": "NONE"
    },
    "thermal_process": [
        {
            "temperature": "1473 K",
            "time": "1 h",
            "cooling_method": "air-cooled to 923 K, followed by water-cooling to room temperature (298 ± 2 K)",
            "pressure": "NONE",
            "atmosphere": "NONE"
        }
    ]
}

File: data/j.commatsci.2024.113143_4.json
{
    "title": "Full Length ArticleAnalysis of the strength–ductility balance of dual-phase steel using a combination of generative adversarial networks and finite element method",
    "doi": "j.commatsci.2024.113143",
    "ref": "https://www.sciencedirect.com/science/article/pii/S0927025624003641?via%3Dihub",
    "sample_id": "j.commatsci.2024.113143_4",
    "sample_name": "Microstructure B",
    "composition_name": "DP2",
    "alloy_type": "steel",
    "other_process": "Hot-rolled in the austenite region",
    "样品状态(删除D，新增A)": null,
    "composition_content": [
        {
            "element": "C",
            "content": "0.10%"
        },
        {
            "element": "Si",
            "content": "0.50%"
        },
        {
            "element": "Mn",
            "content": "1.99%"
        },
        {
            "element": "P",
            "content": "<0.001%"
        },
        {
            "element": "S",
            "content": "0.0010%"
        },
        {
            "element": "Al",
            "content": "0.030%"
        },
        {
            "element": "N",
            "content": "0.0021%"
        },
        {
            "element": "Fe",
            "content": "bal."
        }
    ],
    "printing_parameter": {},
    "tensile_condition": {
        "tensile_standard": "NONE",
        "tensile_temperature": "Room temperature",
        "tensile_speed": "NONE",
        "tensile_direction": null,
        "sample_shape": "We performed FEM analysis under the 2D plane strain conditions using commercial software (Femtet, Murata Software) to computationally investigate the tensile properties of the generated DP steel microstructures. The boundary conditions of the model are shown in Fig. 3(b); the left side of the model was fixed in the x-direction, and a displacement of approximately 15 % strain in the x-direction was applied on the opposite side.; ['Fig. 3']"
    },
    "microstructure": {
        "microscope": [],
        "EBSD_image": [],
        "phase_fraction": [
            "ferrite (α),Traces",
            "martensite (α'),23% - 43%"
        ]
    },
    "tensile_property": {
        "stress_strain_curve": "Fig. 9",
        "yield_strength": "NONE",
        "ultimate_strength": "NONE",
        "fracture_elongation": "NONE",
        "uniform_elongation": "NONE",
        "fracture_toughness": "NONE"
    },
    "thermal_process": [
        {
            "temperature": "1473 K",
            "time": "1 h",
            "cooling_method": "air-cooled to 923 K, followed by water-cooling to room temperature (298 ± 2 K)",
            "pressure": "NONE",
            "atmosphere": "NONE"
        }
    ]
}

File: data/j.corsci.2021.109260_1.json
{
    "title": "Correlation between the microstructure and hydrogen embrittlement resistance in a precipitation-hardened martensitic stainless steel",
    "doi": "j.corsci.2021.109260",
    "ref": "https://www.sciencedirect.com/science/article/pii/S0010938X21000263?via%3Dihub",
    "sample_id": "j.corsci.2021.109260_1",
    "sample_name": "DC-HF",
    "composition_name": "composition_1",
    "alloy_type": "steel",
    "other_process": "NONE",
    "样品状态(删除D，新增A)": null,
    "composition_content": [
        {
            "element": "C",
            "content": "0.001%"
        },
        {
            "element": "Cr",
            "content": "11.2%"
        },
        {
            "element": "Ni",
            "content": "11.3%"
        },
        {
            "element": "Mo",
            "content": "1.0%"
        },
        {
            "element": "Ti",
            "content": "1.6%"
        },
        {
            "element": "Si",
            "content": "0.05%"
        },
        {
            "element": "Al",
            "content": "0.1%"
        },
        {
            "element": "Fe",
            "content": "bal."
        }
    ],
    "printing_parameter": {},
    "tensile_condition": {
        "tensile_standard": "ASTM G129-00",
        "tensile_temperature": "Room temperature",
        "tensile_speed": "0.01 mm/s",
        "tensile_direction": null,
        "sample_shape": "dog-bone shape specimens with a diameter of 5 mm and a gauge length of 30 mm"
    },
    "microstructure": {
        "microscope": [
            "Fig. 9"
        ],
        "EBSD_image": [
            "Fig. 10",
            "Fig. 12"
        ],
        "phase_fraction": [
            "retained austenite,5.3 vol.%",
            "martensite,94.7 vol.%",
            "NONE"
        ]
    },
    "tensile_property": {
        "stress_strain_curve": "Fig. 1",
        "yield_strength": "NONE",
        "ultimate_strength": "934.08 MPa",
        "fracture_elongation": "15.84%",
        "uniform_elongation": "NONE",
        "fracture_toughness": "NONE"
    },
    "thermal_process": [
        {
            "temperature": "983 ℃",
            "time": "1 h",
            "cooling_method": "water quenching",
            "pressure": "NONE",
            "atmosphere": "NONE"
        },
        {
            "temperature": "-73 ℃",
            "time": "8 h",
            "cooling_method": "NONE",
            "pressure": "NONE",
            "atmosphere": "NONE"
        }
    ]
}

File: data/j.corsci.2021.109260_10.json
{
    "title": "Correlation between the microstructure and hydrogen embrittlement resistance in a precipitation-hardened martensitic stainless steel",
    "doi": "j.corsci.2021.109260",
    "ref": "https://www.sciencedirect.com/science/article/pii/S0010938X21000263?via%3Dihub",
    "sample_id": "j.corsci.2021.109260_10",
    "sample_name": "482A-0.5-HC",
    "composition_name": "composition_1",
    "alloy_type": "steel",
    "other_process": "NONE",
    "样品状态(删除D，新增A)": "A",
    "composition_content": [
        {
            "element": "C",
            "content": "0.001%"
        },
        {
            "element": "Cr",
            "content": "11.2%"
        },
        {
            "element": "Ni",
            "content": "11.3%"
        },
        {
            "element": "Mo",
            "content": "1.0%"
        },
        {
            "element": "Ti",
            "content": "1.6%"
        },
        {
            "element": "Si",
            "content": "0.05%"
        },
        {
            "element": "Al",
            "content": "0.1%"
        },
        {
            "element": "Fe",
            "content": "bal."
        }
    ],
    "printing_parameter": {},
    "tensile_condition": {
        "tensile_standard": "ASTM G129-00",
        "tensile_temperature": "Room temperature",
        "tensile_speed": "0.01 mm/s",
        "tensile_direction": null,
        "sample_shape": "dog-bone shape specimens with a diameter of 5 mm and a gauge length of 30 mm"
    },
    "microstructure": {
        "microscope": [
            "Fig. 9"
        ],
        "EBSD_image": [
            "NONE"
        ],
        "phase_fraction": [
            "reversed austenite,6.1 vol.%",
            "martensite,93.9 vol.%",
            "η-Ni3Ti"
        ]
    },
    "tensile_property": {
        "stress_strain_curve": "Fig. 1",
        "yield_strength": "NONE",
        "ultimate_strength": "1595.16MPa",
        "fracture_elongation": "0",
        "uniform_elongation": "NONE",
        "fracture_toughness": "NONE"
    },
    "thermal_process": [
        {
            "temperature": "983 ℃",
            "time": "1 h",
            "cooling_method": "water quenching",
            "pressure": "NONE",
            "atmosphere": "NONE"
        },
        {
            "temperature": "-73 ℃",
            "time": "8 h",
            "cooling_method": "NONE",
            "pressure": "NONE",
            "atmosphere": "NONE"
        },
        {
            "temperature": "482 ℃",
            "time": "0.5 h",
            "cooling_method": "NONE",
            "pressure": "NONE",
            "atmosphere": "NONE"
        }
    ]
}

File: data/j.corsci.2021.109260_11.json
{
    "title": "Correlation between the microstructure and hydrogen embrittlement resistance in a precipitation-hardened martensitic stainless steel",
    "doi": "j.corsci.2021.109260",
    "ref": "https://www.sciencedirect.com/science/article/pii/S0010938X21000263?via%3Dihub",
    "sample_id": "j.corsci.2021.109260_11",
    "sample_name": "482A-80-HF",
    "composition_name": "composition_1",
    "alloy_type": "steel",
    "other_process": "NONE",
    "样品状态(删除D，新增A)": "A",
    "composition_content": [
        {
            "element": "C",
            "content": "0.001%"
        },
        {
            "element": "Cr",
            "content": "11.2%"
        },
        {
            "element": "Ni",
            "content": "11.3%"
        },
        {
            "element": "Mo",
            "content": "1.0%"
        },
        {
            "element": "Ti",
            "content": "1.6%"
        },
        {
            "element": "Si",
            "content": "0.05%"
        },
        {
            "element": "Al",
            "content": "0.1%"
        },
        {
            "element": "Fe",
            "content": "bal."
        }
    ],
    "printing_parameter": {},
    "tensile_condition": {
        "tensile_standard": "ASTM G129-00",
        "tensile_temperature": "Room temperature",
        "tensile_speed": "0.01 mm/s",
        "tensile_direction": null,
        "sample_shape": "dog-bone shape specimens with a diameter of 5 mm and a gauge length of 30 mm"
    },
    "microstructure": {
        "microscope": [
            "Fig. 9"
        ],
        "EBSD_image": [
            "NONE"
        ],
        "phase_fraction": [
            "reversed austenite,10 vol.%",
            "martensite,90 vol.%",
            "η-Ni3Ti"
        ]
    },
    "tensile_property": {
        "stress_strain_curve": "Fig. 1",
        "yield_strength": "NONE",
        "ultimate_strength": "1666.07  MPa",
        "fracture_elongation": "0.112",
        "uniform_elongation": "NONE",
        "fracture_toughness": "NONE"
    },
    "thermal_process": [
        {
            "temperature": "983 ℃",
            "time": "1 h",
            "cooling_method": "water quenching",
            "pressure": "NONE",
            "atmosphere": "NONE"
        },
        {
            "temperature": "-73 ℃",
            "time": "8 h",
            "cooling_method": "NONE",
            "pressure": "NONE",
            "atmosphere": "NONE"
        },
        {
            "temperature": "482 ℃",
            "time": "80 h",
            "cooling_method": "NONE",
            "pressure": "NONE",
            "atmosphere": "NONE"
        }
    ]
}

File: data/j.corsci.2021.109260_12.json
{
    "title": "Correlation between the microstructure and hydrogen embrittlement resistance in a precipitation-hardened martensitic stainless steel",
    "doi": "j.corsci.2021.109260",
    "ref": "https://www.sciencedirect.com/science/article/pii/S0010938X21000263?via%3Dihub",
    "sample_id": "j.corsci.2021.109260_12",
    "sample_name": "482A-80-HC",
    "composition_name": "composition_1",
    "alloy_type": "steel",
    "other_process": "NONE",
    "样品状态(删除D，新增A)": "A",
    "composition_content": [
        {
            "element": "C",
            "content": "0.001%"
        },
        {
            "element": "Cr",
            "content": "11.2%"
        },
        {
            "element": "Ni",
            "content": "11.3%"
        },
        {
            "element": "Mo",
            "content": "1.0%"
        },
        {
            "element": "Ti",
            "content": "1.6%"
        },
        {
            "element": "Si",
            "content": "0.05%"
        },
        {
            "element": "Al",
            "content": "0.1%"
        },
        {
            "element": "Fe",
            "content": "bal."
        }
    ],
    "printing_parameter": {},
    "tensile_condition": {
        "tensile_standard": "ASTM G129-00",
        "tensile_temperature": "Room temperature",
        "tensile_speed": "0.01 mm/s",
        "tensile_direction": null,
        "sample_shape": "dog-bone shape specimens with a diameter of 5 mm and a gauge length of 30 mm"
    },
    "microstructure": {
        "microscope": [
            "Fig. 9"
        ],
        "EBSD_image": [
            "NONE"
        ],
        "phase_fraction": [
            "reversed austenite,10 vol.%",
            "martensite,90 vol.%",
            "η-Ni3Ti"
        ]
    },
    "tensile_property": {
        "stress_strain_curve": "Fig. 1",
        "yield_strength": "NONE",
        "ultimate_strength": "1649.41  MPa",
        "fracture_elongation": "0.0828",
        "uniform_elongation": "NONE",
        "fracture_toughness": "NONE"
    },
    "thermal_process": [
        {
            "temperature": "983 ℃",
            "time": "1 h",
            "cooling_method": "water quenching",
            "pressure": "NONE",
            "atmosphere": "NONE"
        },
        {
            "temperature": "-73 ℃",
            "time": "8 h",
            "cooling_method": "NONE",
            "pressure": "NONE",
            "atmosphere": "NONE"
        },
        {
            "temperature": "482 ℃",
            "time": "80 h",
            "cooling_method": "NONE",
            "pressure": "NONE",
            "atmosphere": "NONE"
        }
    ]
}

File: data/j.corsci.2021.109260_13.json
{
    "title": "Correlation between the microstructure and hydrogen embrittlement resistance in a precipitation-hardened martensitic stainless steel",
    "doi": "j.corsci.2021.109260",
    "ref": "https://www.sciencedirect.com/science/article/pii/S0010938X21000263?via%3Dihub",
    "sample_id": "j.corsci.2021.109260_13",
    "sample_name": "510A-0.5-HF",
    "composition_name": "composition_1",
    "alloy_type": "steel",
    "other_process": "NONE",
    "样品状态(删除D，新增A)": "A",
    "composition_content": [
        {
            "element": "C",
            "content": "0.001%"
        },
        {
            "element": "Cr",
            "content": "11.2%"
        },
        {
            "element": "Ni",
            "content": "11.3%"
        },
        {
            "element": "Mo",
            "content": "1.0%"
        },
        {
            "element": "Ti",
            "content": "1.6%"
        },
        {
            "element": "Si",
            "content": "0.05%"
        },
        {
            "element": "Al",
            "content": "0.1%"
        },
        {
            "element": "Fe",
            "content": "bal."
        }
    ],
    "printing_parameter": {},
    "tensile_condition": {
        "tensile_standard": "ASTM G129-00",
        "tensile_temperature": "Room temperature",
        "tensile_speed": "0.01 mm/s",
        "tensile_direction": null,
        "sample_shape": "dog-bone shape specimens with a diameter of 5 mm and a gauge length of 30 mm"
    },
    "microstructure": {
        "microscope": [
            "Fig. 9"
        ],
        "EBSD_image": [
            "Fig. 10",
            "Fig. 12"
        ],
        "phase_fraction": [
            "reversed austenite,7.3 vol.%",
            "martensite,92.7 vol.%",
            "η-Ni3Ti"
        ]
    },
    "tensile_property": {
        "stress_strain_curve": "Fig. 1",
        "yield_strength": "NONE",
        "ultimate_strength": "1768.47 MPa",
        "fracture_elongation": "0.112",
        "uniform_elongation": "NONE",
        "fracture_toughness": "NONE"
    },
    "thermal_process": [
        {
            "temperature": "983 ℃",
            "time": "1 h",
            "cooling_method": "water quenching",
            "pressure": "NONE",
            "atmosphere": "NONE"
        },
        {
            "temperature": "-73 ℃",
            "time": "8 h",
            "cooling_method": "NONE",
            "pressure": "NONE",
            "atmosphere": "NONE"
        },
        {
            "temperature": "510 ℃",
            "time": "0.5 h",
            "cooling_method": "NONE",
            "pressure": "NONE",
            "atmosphere": "NONE"
        }
    ]
}

File: data/j.corsci.2021.109260_14.json
{
    "title": "Correlation between the microstructure and hydrogen embrittlement resistance in a precipitation-hardened martensitic stainless steel",
    "doi": "j.corsci.2021.109260",
    "ref": "https://www.sciencedirect.com/science/article/pii/S0010938X21000263?via%3Dihub",
    "sample_id": "j.corsci.2021.109260_14",
    "sample_name": "510A-0.5-HC",
    "composition_name": "composition_1",
    "alloy_type": "steel",
    "other_process": "NONE",
    "样品状态(删除D，新增A)": "A",
    "composition_content": [
        {
            "element": "C",
            "content": "0.001%"
        },
        {
            "element": "Cr",
            "content": "11.2%"
        },
        {
            "element": "Ni",
            "content": "11.3%"
        },
        {
            "element": "Mo",
            "content": "1.0%"
        },
        {
            "element": "Ti",
            "content": "1.6%"
        },
        {
            "element": "Si",
            "content": "0.05%"
        },
        {
            "element": "Al",
            "content": "0.1%"
        },
        {
            "element": "Fe",
            "content": "bal."
        }
    ],
    "printing_parameter": {},
    "tensile_condition": {
        "tensile_standard": "ASTM G129-00",
        "tensile_temperature": "Room temperature",
        "tensile_speed": "0.01 mm/s",
        "tensile_direction": null,
        "sample_shape": "dog-bone shape specimens with a diameter of 5 mm and a gauge length of 30 mm"
    },
    "microstructure": {
        "microscope": [
            "Fig. 9"
        ],
        "EBSD_image": [
            "Fig. 10",
            "Fig. 12"
        ],
        "phase_fraction": [
            "reversed austenite,7.3 vol.%",
            "martensite,92.7 vol.%",
            "η-Ni3Ti"
        ]
    },
    "tensile_property": {
        "stress_strain_curve": "Fig. 1",
        "yield_strength": "NONE",
        "ultimate_strength": "1614.11  MPa",
        "fracture_elongation": "0.012",
        "uniform_elongation": "NONE",
        "fracture_toughness": "NONE"
    },
    "thermal_process": [
        {
            "temperature": "983 ℃",
            "time": "1 h",
            "cooling_method": "water quenching",
            "pressure": "NONE",
            "atmosphere": "NONE"
        },
        {
            "temperature": "-73 ℃",
            "time": "8 h",
            "cooling_method": "NONE",
            "pressure": "NONE",
            "atmosphere": "NONE"
        },
        {
            "temperature": "510 ℃",
            "time": "0.5 h",
            "cooling_method": "NONE",
            "pressure": "NONE",
            "atmosphere": "NONE"
        }
    ]
}

File: data/j.corsci.2021.109260_15.json
{
    "title": "Correlation between the microstructure and hydrogen embrittlement resistance in a precipitation-hardened martensitic stainless steel",
    "doi": "j.corsci.2021.109260",
    "ref": "https://www.sciencedirect.com/science/article/pii/S0010938X21000263?via%3Dihub",
    "sample_id": "j.corsci.2021.109260_15",
    "sample_name": "593A-0.5-HF",
    "composition_name": "composition_1",
    "alloy_type": "steel",
    "other_process": "NONE",
    "样品状态(删除D，新增A)": "A",
    "composition_content": [
        {
            "element": "C",
            "content": "0.001%"
        },
        {
            "element": "Cr",
            "content": "11.2%"
        },
        {
            "element": "Ni",
            "content": "11.3%"
        },
        {
            "element": "Mo",
            "content": "1.0%"
        },
        {
            "element": "Ti",
            "content": "1.6%"
        },
        {
            "element": "Si",
            "content": "0.05%"
        },
        {
            "element": "Al",
            "content": "0.1%"
        },
        {
            "element": "Fe",
            "content": "bal."
        }
    ],
    "printing_parameter": {},
    "tensile_condition": {
        "tensile_standard": "ASTM G129-00",
        "tensile_temperature": "Room temperature",
        "tensile_speed": "0.01 mm/s",
        "tensile_direction": null,
        "sample_shape": "dog-bone shape specimens with a diameter of 5 mm and a gauge length of 30 mm"
    },
    "microstructure": {
        "microscope": [
            "Fig. 9"
        ],
        "EBSD_image": [
            "NONE"
        ],
        "phase_fraction": [
            "reversed austenite,16.6 vol.%",
            "martensite,83.4 vol.%",
            "η-Ni3Ti"
        ]
    },
    "tensile_property": {
        "stress_strain_curve": "Fig. 1",
        "yield_strength": "NONE",
        "ultimate_strength": "1464.09  MPa",
        "fracture_elongation": "0.16",
        "uniform_elongation": "NONE",
        "fracture_toughness": "NONE"
    },
    "thermal_process": [
        {
            "temperature": "983 ℃",
            "time": "1 h",
            "cooling_method": "water quenching",
            "pressure": "NONE",
            "atmosphere": "NONE"
        },
        {
            "temperature": "-73 ℃",
            "time": "8 h",
            "cooling_method": "NONE",
            "pressure": "NONE",
            "atmosphere": "NONE"
        },
        {
            "temperature": "593 ℃",
            "time": "0.5 h",
            "cooling_method": "NONE",
            "pressure": "NONE",
            "atmosphere": "NONE"
        }
    ]
}

File: data/j.corsci.2021.109260_16.json
{
    "title": "Correlation between the microstructure and hydrogen embrittlement resistance in a precipitation-hardened martensitic stainless steel",
    "doi": "j.corsci.2021.109260",
    "ref": "https://www.sciencedirect.com/science/article/pii/S0010938X21000263?via%3Dihub",
    "sample_id": "j.corsci.2021.109260_16",
    "sample_name": "593A-0.5-HC",
    "composition_name": "composition_1",
    "alloy_type": "steel",
    "other_process": "NONE",
    "样品状态(删除D，新增A)": "A",
    "composition_content": [
        {
            "element": "C",
            "content": "0.001%"
        },
        {
            "element": "Cr",
            "content": "11.2%"
        },
        {
            "element": "Ni",
            "content": "11.3%"
        },
        {
            "element": "Mo",
            "content": "1.0%"
        },
        {
            "element": "Ti",
            "content": "1.6%"
        },
        {
            "element": "Si",
            "content": "0.05%"
        },
        {
            "element": "Al",
            "content": "0.1%"
        },
        {
            "element": "Fe",
            "content": "bal."
        }
    ],
    "printing_parameter": {},
    "tensile_condition": {
        "tensile_standard": "ASTM G129-00",
        "tensile_temperature": "Room temperature",
        "tensile_speed": "0.01 mm/s",
        "tensile_direction": null,
        "sample_shape": "dog-bone shape specimens with a diameter of 5 mm and a gauge length of 30 mm"
    },
    "microstructure": {
        "microscope": [
            "Fig. 9"
        ],
        "EBSD_image": [
            "NONE"
        ],
        "phase_fraction": [
            "reversed austenite,16.6 vol.%",
            "martensite,83.4 vol.%",
            "η-Ni3Ti"
        ]
    },
    "tensile_property": {
        "stress_strain_curve": "Fig. 1",
        "yield_strength": "NONE",
        "ultimate_strength": "1386.96 MPa",
        "fracture_elongation": "0.08",
        "uniform_elongation": "NONE",
        "fracture_toughness": "NONE"
    },
    "thermal_process": [
        {
            "temperature": "983 ℃",
            "time": "1 h",
            "cooling_method": "water quenching",
            "pressure": "NONE",
            "atmosphere": "NONE"
        },
        {
            "temperature": "-73 ℃",
            "time": "8 h",
            "cooling_method": "NONE",
            "pressure": "NONE",
            "atmosphere": "NONE"
        },
        {
            "temperature": "593 ℃",
            "time": "0.5 h",
            "cooling_method": "NONE",
            "pressure": "NONE",
            "atmosphere": "NONE"
        }
    ]
}
