Repository: Fleyhag/SCaSE

# SCaSE
Material Data Extraction from Scientific Literature
This project is based on the paper, DOI: [doi].

It is specifically designed to extract sample-level material data from materials science literature, with a focus on alloy materials.

🔍 Project Overview
This repository provides a customized pipeline for extracting structured material data directly from scientific publications. The extracted data can be used for downstream tasks such as materials informatics, machine learning, and database construction.

📁 Directory Structure

├── data/
│   ├── 100_labeled_Papers.zip  # 439 samples from 100 labeled alloy papers

File: data/j.corsci.2021.109260_17.json
{
    "title": "Correlation between the microstructure and hydrogen embrittlement resistance in a precipitation-hardened martensitic stainless steel",
    "doi": "j.corsci.2021.109260",
    "ref": "https://www.sciencedirect.com/science/article/pii/S0010938X21000263?via%3Dihub",
    "sample_id": "j.corsci.2021.109260_17",
    "sample_name": "593A-4-HF",
    "composition_name": "composition_1",
    "alloy_type": "steel",
    "other_process": "NONE",
    "样品状态(删除D，新增A)": "A",
    "composition_content": [
        {
            "element": "C",
            "content": "0.001%"
        },
        {
            "element": "Cr",
            "content": "11.2%"
        },
        {
            "element": "Ni",
            "content": "11.3%"
        },
        {
            "element": "Mo",
            "content": "1.0%"
        },
        {
            "element": "Ti",
            "content": "1.6%"
        },
        {
            "element": "Si",
            "content": "0.05%"
        },
        {
            "element": "Al",
            "content": "0.1%"
        },
        {
            "element": "Fe",
            "content": "bal."
        }
    ],
    "printing_parameter": {},
    "tensile_condition": {
        "tensile_standard": "ASTM G129-00",
        "tensile_temperature": "Room temperature",
        "tensile_speed": "0.01 mm/s",
        "tensile_direction": null,
        "sample_shape": "dog-bone shape specimens with a diameter of 5 mm and a gauge length of 30 mm"
    },
    "microstructure": {
        "microscope": [
            "Fig. 9",
            "Fig. 13",
            "Fig. 14"
        ],
        "EBSD_image": [
            "Fig. 12"
        ],
        "phase_fraction": [
            "reversed austenite,23.8 vol.%",
            "martensite,76.2 vol.%",
            "η-Ni3Ti"
        ]
    },
    "tensile_property": {
        "stress_strain_curve": "Fig. 1",
        "yield_strength": "NONE",
        "ultimate_strength": "1323.38  MPa",
        "fracture_elongation": "0.168",
        "uniform_elongation": "NONE",
        "fracture_toughness": "NONE"
    },
    "thermal_process": [
        {
            "temperature": "983 ℃",
            "time": "1 h",
            "cooling_method": "water quenching",
            "pressure": "NONE",
            "atmosphere": "NONE"
        },
        {
            "temperature": "-73 ℃",
            "time": "8 h",
            "cooling_method": "NONE",
            "pressure": "NONE",
            "atmosphere": "NONE"
        },
        {
            "temperature": "593 ℃",
            "time": "4 h",
            "cooling_method": "NONE",
            "pressure": "NONE",
            "atmosphere": "NONE"
        }
    ]
}

File: data/j.corsci.2021.109260_18.json
{
    "title": "Correlation between the microstructure and hydrogen embrittlement resistance in a precipitation-hardened martensitic stainless steel",
    "doi": "j.corsci.2021.109260",
    "ref": "https://www.sciencedirect.com/science/article/pii/S0010938X21000263?via%3Dihub",
    "sample_id": "j.corsci.2021.109260_18",
    "sample_name": "593A-4-HC",
    "composition_name": "composition_1",
    "alloy_type": "steel",
    "other_process": "NONE",
    "样品状态(删除D，新增A)": "A",
    "composition_content": [
        {
            "element": "C",
            "content": "0.001%"
        },
        {
            "element": "Cr",
            "content": "11.2%"
        },
        {
            "element": "Ni",
            "content": "11.3%"
        },
        {
            "element": "Mo",
            "content": "1.0%"
        },
        {
            "element": "Ti",
            "content": "1.6%"
        },
        {
            "element": "Si",
            "content": "0.05%"
        },
        {
            "element": "Al",
            "content": "0.1%"
        },
        {
            "element": "Fe",
            "content": "bal."
        }
    ],
    "printing_parameter": {},
    "tensile_condition": {
        "tensile_standard": "ASTM G129-00",
        "tensile_temperature": "Room temperature",
        "tensile_speed": "0.01 mm/s",
        "tensile_direction": null,
        "sample_shape": "dog-bone shape specimens with a diameter of 5 mm and a gauge length of 30 mm"
    },
    "microstructure": {
        "microscope": [
            "Fig. 9",
            "Fig. 13",
            "Fig. 14"
        ],
        "EBSD_image": [
            "Fig. 12"
        ],
        "phase_fraction": [
            "reversed austenite,23.8 vol.%",
            "martensite,76.2 vol.%",
            "η-Ni3Ti"
        ]
    },
    "tensile_property": {
        "stress_strain_curve": "Fig. 1",
        "yield_strength": "NONE",
        "ultimate_strength": "1306.83  MPa",
        "fracture_elongation": "0.1656",
        "uniform_elongation": "NONE",
        "fracture_toughness": "NONE"
    },
    "thermal_process": [
        {
            "temperature": "983 ℃",
            "time": "1 h",
            "cooling_method": "water quenching",
            "pressure": "NONE",
            "atmosphere": "NONE"
        },
        {
            "temperature": "-73 ℃",
            "time": "8 h",
            "cooling_method": "NONE",
            "pressure": "NONE",
            "atmosphere": "NONE"
        },
        {
            "temperature": "593 ℃",
            "time": "4 h",
            "cooling_method": "NONE",
            "pressure": "NONE",
            "atmosphere": "NONE"
        }
    ]
}

File: data/j.corsci.2021.109260_19.json
{
    "title": "Correlation between the microstructure and hydrogen embrittlement resistance in a precipitation-hardened martensitic stainless steel",
    "doi": "j.corsci.2021.109260",
    "ref": "https://www.sciencedirect.com/science/article/pii/S0010938X21000263?via%3Dihub",
    "sample_id": "j.corsci.2021.109260_19",
    "sample_name": "593A-80-HF",
    "composition_name": "composition_1",
    "alloy_type": "steel",
    "other_process": "NONE",
    "样品状态(删除D，新增A)": "A",
    "composition_content": [
        {
            "element": "C",
            "content": "0.001%"
        },
        {
            "element": "Cr",
            "content": "11.2%"
        },
        {
            "element": "Ni",
            "content": "11.3%"
        },
        {
            "element": "Mo",
            "content": "1.0%"
        },
        {
            "element": "Ti",
            "content": "1.6%"
        },
        {
            "element": "Si",
            "content": "0.05%"
        },
        {
            "element": "Al",
            "content": "0.1%"
        },
        {
            "element": "Fe",
            "content": "bal."
        }
    ],
    "printing_parameter": {},
    "tensile_condition": {
        "tensile_standard": "ASTM G129-00",
        "tensile_temperature": "Room temperature",
        "tensile_speed": "0.01 mm/s",
        "tensile_direction": null,
        "sample_shape": "dog-bone shape specimens with a diameter of 5 mm and a gauge length of 30 mm"
    },
    "microstructure": {
        "microscope": [
            "Fig. 9"
        ],
        "EBSD_image": [
            "Fig. 10"
        ],
        "phase_fraction": [
            "reversed austenite,37.3 vol.%",
            "martensite,62.7 vol.%",
            "η-Ni3Ti"
        ]
    },
    "tensile_property": {
        "stress_strain_curve": "Fig. 1",
        "yield_strength": "NONE",
        "ultimate_strength": "1133.62  MPa",
        "fracture_elongation": "0.172",
        "uniform_elongation": "NONE",
        "fracture_toughness": "NONE"
    },
    "thermal_process": [
        {
            "temperature": "983 ℃",
            "time": "1 h",
            "cooling_method": "water quenching",
            "pressure": "NONE",
            "atmosphere": "NONE"
        },
        {
            "temperature": "-73 ℃",
            "time": "8 h",
            "cooling_method": "NONE",
            "pressure": "NONE",
            "atmosphere": "NONE"
        },
        {
            "temperature": "593 ℃",
            "time": "80 h",
            "cooling_method": "NONE",
            "pressure": "NONE",
            "atmosphere": "NONE"
        }
    ]
}

File: data/j.corsci.2021.109260_2.json
{
    "title": "Correlation between the microstructure and hydrogen embrittlement resistance in a precipitation-hardened martensitic stainless steel",
    "doi": "j.corsci.2021.109260",
    "ref": "https://www.sciencedirect.com/science/article/pii/S0010938X21000263?via%3Dihub",
    "sample_id": "j.corsci.2021.109260_2",
    "sample_name": "DC-HC",
    "composition_name": "composition_1",
    "alloy_type": "steel",
    "other_process": "NONE",
    "样品状态(删除D，新增A)": null,
    "composition_content": [
        {
            "element": "C",
            "content": "0.001%"
        },
        {
            "element": "Cr",
            "content": "11.2%"
        },
        {
            "element": "Ni",
            "content": "11.3%"
        },
        {
            "element": "Mo",
            "content": "1.0%"
        },
        {
            "element": "Ti",
            "content": "1.6%"
        },
        {
            "element": "Si",
            "content": "0.05%"
        },
        {
            "element": "Al",
            "content": "0.1%"
        },
        {
            "element": "Fe",
            "content": "bal."
        }
    ],
    "printing_parameter": {},
    "tensile_condition": {
        "tensile_standard": "ASTM G129-00",
        "tensile_temperature": "Room temperature",
        "tensile_speed": "0.01 mm/s",
        "tensile_direction": null,
        "sample_shape": "dog-bone shape specimens with a diameter of 5 mm and a gauge length of 30 mm"
    },
    "microstructure": {
        "microscope": [
            "Fig. 9"
        ],
        "EBSD_image": [
            "Fig. 10",
            "Fig. 12"
        ],
        "phase_fraction": [
            "retained austenite,5.3 vol.%",
            "martensite,94.7 vol.%",
            "NONE"
        ]
    },
    "tensile_property": {
        "stress_strain_curve": "Fig. 1",
        "yield_strength": "NONE",
        "ultimate_strength": "853.39 MPa",
        "fracture_elongation": "13%",
        "uniform_elongation": "NONE",
        "fracture_toughness": "NONE"
    },
    "thermal_process": [
        {
            "temperature": "983 ℃",
            "time": "1 h",
            "cooling_method": "water quenching",
            "pressure": "NONE",
            "atmosphere": "NONE"
        },
        {
            "temperature": "-73 ℃",
            "time": "8 h",
            "cooling_method": "NONE",
            "pressure": "NONE",
            "atmosphere": "NONE"
        }
    ]
}

File: data/j.corsci.2021.109260_20.json
{
    "title": "Correlation between the microstructure and hydrogen embrittlement resistance in a precipitation-hardened martensitic stainless steel",
    "doi": "j.corsci.2021.109260",
    "ref": "https://www.sciencedirect.com/science/article/pii/S0010938X21000263?via%3Dihub",
    "sample_id": "j.corsci.2021.109260_20",
    "sample_name": "593A-80-HC",
    "composition_name": "composition_1",
    "alloy_type": "steel",
    "other_process": "NONE",
    "样品状态(删除D，新增A)": "A",
    "composition_content": [
        {
            "element": "C",
            "content": "0.001%"
        },
        {
            "element": "Cr",
            "content": "11.2%"
        },
        {
            "element": "Ni",
            "content": "11.3%"
        },
        {
            "element": "Mo",
            "content": "1.0%"
        },
        {
            "element": "Ti",
            "content": "1.6%"
        },
        {
            "element": "Si",
            "content": "0.05%"
        },
        {
            "element": "Al",
            "content": "0.1%"
        },
        {
            "element": "Fe",
            "content": "bal."
        }
    ],
    "printing_parameter": {},
    "tensile_condition": {
        "tensile_standard": "ASTM G129-00",
        "tensile_temperature": "Room temperature",
        "tensile_speed": "0.01 mm/s",
        "tensile_direction": null,
        "sample_shape": "dog-bone shape specimens with a diameter of 5 mm and a gauge length of 30 mm"
    },
    "microstructure": {
        "microscope": [
            "Fig. 9"
        ],
        "EBSD_image": [
            "Fig. 10"
        ],
        "phase_fraction": [
            "reversed austenite,37.3 vol.%",
            "martensite,62.7 vol.%",
            "η-Ni3Ti"
        ]
    },
    "tensile_property": {
        "stress_strain_curve": "Fig. 1",
        "yield_strength": "NONE",
        "ultimate_strength": "1139.84  MPa",
        "fracture_elongation": "0.1624",
        "uniform_elongation": "NONE",
        "fracture_toughness": "NONE"
    },
    "thermal_process": [
        {
            "temperature": "983 ℃",
            "time": "1 h",
            "cooling_method": "water quenching",
            "pressure": "NONE",
            "atmosphere": "NONE"
        },
        {
            "temperature": "-73 ℃",
            "time": "8 h",
            "cooling_method": "NONE",
            "pressure": "NONE",
            "atmosphere": "NONE"
        },
        {
            "temperature": "593 ℃",
            "time": "80 h",
            "cooling_method": "NONE",
            "pressure": "NONE",
            "atmosphere": "NONE"
        }
    ]
}

File: data/j.corsci.2021.109260_3.json
{
    "title": "Correlation between the microstructure and hydrogen embrittlement resistance in a precipitation-hardened martensitic stainless steel",
    "doi": "j.corsci.2021.109260",
    "ref": "https://www.sciencedirect.com/science/article/pii/S0010938X21000263?via%3Dihub",
    "sample_id": "j.corsci.2021.109260_3",
    "sample_name": "482A-4-HF",
    "composition_name": "composition_1",
    "alloy_type": "steel",
    "other_process": "NONE",
    "样品状态(删除D，新增A)": null,
    "composition_content": [
        {
            "element": "C",
            "content": "0.001%"
        },
        {
            "element": "Cr",
            "content": "11.2%"
        },
        {
            "element": "Ni",
            "content": "11.3%"
        },
        {
            "element": "Mo",
            "content": "1.0%"
        },
        {
            "element": "Ti",
            "content": "1.6%"
        },
        {
            "element": "Si",
            "content": "0.05%"
        },
        {
            "element": "Al",
            "content": "0.1%"
        },
        {
            "element": "Fe",
            "content": "bal."
        }
    ],
    "printing_parameter": {},
    "tensile_condition": {
        "tensile_standard": "ASTM G129-00",
        "tensile_temperature": "Room temperature",
        "tensile_speed": "0.01 mm/s",
        "tensile_direction": null,
        "sample_shape": "dog-bone shape specimens with a diameter of 5 mm and a gauge length of 30 mm"
    },
    "microstructure": {
        "microscope": [
            "Fig. 9",
            "Fig. 13",
            "Fig. 14"
        ],
        "EBSD_image": [
            "Fig. 10",
            "Fig. 12"
        ],
        "phase_fraction": [
            "reversed austenite,8.3 vol.%",
            "martensite,92.7 vol.%",
            "η-Ni3Ti"
        ]
    },
    "tensile_property": {
        "stress_strain_curve": "Fig. 1",
        "yield_strength": "NONE",
        "ultimate_strength": "1796.08 MPa",
        "fracture_elongation": "9.20%",
        "uniform_elongation": "NONE",
        "fracture_toughness": "NONE"
    },
    "thermal_process": [
        {
            "temperature": "983 ℃",
            "time": "1 h",
            "cooling_method": "water quenching",
            "pressure": "NONE",
            "atmosphere": "NONE"
        },
        {
            "temperature": "-73 ℃",
            "time": "8 h",
            "cooling_method": "NONE",
            "pressure": "NONE",
            "atmosphere": "NONE"
        },
        {
            "temperature": "482 ℃",
            "time": "4 h",
            "cooling_method": "NONE",
            "pressure": "NONE",
            "atmosphere": "NONE"
        }
    ]
}

File: data/j.corsci.2021.109260_4.json
{
    "title": "Correlation between the microstructure and hydrogen embrittlement resistance in a precipitation-hardened martensitic stainless steel",
    "doi": "j.corsci.2021.109260",
    "ref": "https://www.sciencedirect.com/science/article/pii/S0010938X21000263?via%3Dihub",
    "sample_id": "j.corsci.2021.109260_4",
    "sample_name": "482A-4-HC",
    "composition_name": "composition_1",
    "alloy_type": "steel",
    "other_process": "NONE",
    "样品状态(删除D，新增A)": null,
    "composition_content": [
        {
            "element": "C",
            "content": "0.001%"
        },
        {
            "element": "Cr",
            "content": "11.2%"
        },
        {
            "element": "Ni",
            "content": "11.3%"
        },
        {
            "element": "Mo",
            "content": "1.0%"
        },
        {
            "element": "Ti",
            "content": "1.6%"
        },
        {
            "element": "Si",
            "content": "0.05%"
        },
        {
            "element": "Al",
            "content": "0.1%"
        },
        {
            "element": "Fe",
            "content": "bal."
        }
    ],
    "printing_parameter": {},
    "tensile_condition": {
        "tensile_standard": "ASTM G129-00",
        "tensile_temperature": "Room temperature",
        "tensile_speed": "0.01 mm/s",
        "tensile_direction": null,
        "sample_shape": "dog-bone shape specimens with a diameter of 5 mm and a gauge length of 30 mm"
    },
    "microstructure": {
        "microscope": [
            "Fig. 9",
            "Fig. 13"
        ],
        "EBSD_image": [
            "Fig. 10",
            "Fig. 12"
        ],
        "phase_fraction": [
            "reversed austenite,8.3 vol.%",
            "martensite,92.7 vol.%",
            "η-Ni3Ti"
        ]
    },
    "tensile_property": {
        "stress_strain_curve": "Fig. 1",
        "yield_strength": "NONE",
        "ultimate_strength": "1677.07 MPa",
        "fracture_elongation": "0%",
        "uniform_elongation": "NONE",
        "fracture_toughness": "NONE"
    },
    "thermal_process": [
        {
            "temperature": "983 ℃",
            "time": "1 h",
            "cooling_method": "water quenching",
            "pressure": "NONE",
            "atmosphere": "NONE"
        },
        {
            "temperature": "-73 ℃",
            "time": "8 h",
            "cooling_method": "NONE",
            "pressure": "NONE",
            "atmosphere": "NONE"
        },
        {
            "temperature": "482 ℃",
            "time": "4 h",
            "cooling_method": "NONE",
            "pressure": "NONE",
            "atmosphere": "NONE"
        }
    ]
}

File: data/j.corsci.2021.109260_5.json
{
    "title": "Correlation between the microstructure and hydrogen embrittlement resistance in a precipitation-hardened martensitic stainless steel",
    "doi": "j.corsci.2021.109260",
    "ref": "https://www.sciencedirect.com/science/article/pii/S0010938X21000263?via%3Dihub",
    "sample_id": "j.corsci.2021.109260_5",
    "sample_name": "510A-4-HF",
    "composition_name": "composition_1",
    "alloy_type": "steel",
    "other_process": "NONE",
    "样品状态(删除D，新增A)": null,
    "composition_content": [
        {
            "element": "C",
            "content": "0.001%"
        },
        {
            "element": "Cr",
            "content": "11.2%"
        },
        {
            "element": "Ni",
            "content": "11.3%"
        },
        {
            "element": "Mo",
            "content": "1.0%"
        },
        {
            "element": "Ti",
            "content": "1.6%"
        },
        {
            "element": "Si",
            "content": "0.05%"
        },
        {
            "element": "Al",
            "content": "0.1%"
        },
        {
            "element": "Fe",
            "content": "bal."
        }
    ],
    "printing_parameter": {},
    "tensile_condition": {
        "tensile_standard": "ASTM G129-00",
        "tensile_temperature": "Room temperature",
        "tensile_speed": "0.01 mm/s",
        "tensile_direction": null,
        "sample_shape": "dog-bone shape specimens with a diameter of 5 mm and a gauge length of 30 mm"
    },
    "microstructure": {
        "microscope": [
            "Fig. 9",
            "Fig. 13",
            "Fig. 14"
        ],
        "EBSD_image": [
            "Fig. 10",
            "Fig. 12"
        ],
        "phase_fraction": [
            "reversed austenite,8.9 vol.%",
            "martensite,91.1 vol.%",
            "η-Ni3Ti"
        ]
    },
    "tensile_property": {
        "stress_strain_curve": "Fig. 1",
        "yield_strength": "NONE",
        "ultimate_strength": "1752.22 MPa",
        "fracture_elongation": "10%",
        "uniform_elongation": "NONE",
        "fracture_toughness": "NONE"
    },
    "thermal_process": [
        {
            "temperature": "983 ℃",
            "time": "1 h",
            "cooling_method": "water quenching",
            "pressure": "NONE",
            "atmosphere": "NONE"
        },
        {
            "temperature": "-73 ℃",
            "time": "8 h",
            "cooling_method": "NONE",
            "pressure": "NONE",
            "atmosphere": "NONE"
        },
        {
            "temperature": "510 ℃",
            "time": "4 h",
            "cooling_method": "NONE",
            "pressure": "NONE",
            "atmosphere": "NONE"
        }
    ]
}

File: data/j.corsci.2021.109260_6.json
{
    "title": "Correlation between the microstructure and hydrogen embrittlement resistance in a precipitation-hardened martensitic stainless steel",
    "doi": "j.corsci.2021.109260",
    "ref": "https://www.sciencedirect.com/science/article/pii/S0010938X21000263?via%3Dihub",
    "sample_id": "j.corsci.2021.109260_6",
    "sample_name": "510A-4-HC",
    "composition_name": "composition_1",
    "alloy_type": "steel",
    "other_process": "NONE",
    "样品状态(删除D，新增A)": null,
    "composition_content": [
        {
            "element": "C",
            "content": "0.001%"
        },
        {
            "element": "Cr",
            "content": "11.2%"
        },
        {
            "element": "Ni",
            "content": "11.3%"
        },
        {
            "element": "Mo",
            "content": "1.0%"
        },
        {
            "element": "Ti",
            "content": "1.6%"
        },
        {
            "element": "Si",
            "content": "0.05%"
        },
        {
            "element": "Al",
            "content": "0.1%"
        },
        {
            "element": "Fe",
            "content": "bal."
        }
    ],
    "printing_parameter": {},
    "tensile_condition": {
        "tensile_standard": "ASTM G129-00",
        "tensile_temperature": "Room temperature",
        "tensile_speed": "0.01 mm/s",
        "tensile_direction": null,
        "sample_shape": "dog-bone shape specimens with a diameter of 5 mm and a gauge length of 30 mm"
    },
    "microstructure": {
        "microscope": [
            "Fig. 9",
            "Fig. 13",
            "Fig. 14"
        ],
        "EBSD_image": [
            "Fig. 10",
            "Fig. 12"
        ],
        "phase_fraction": [
            "reversed austenite,8.9 vol.%",
            "martensite,91.1 vol.%",
            "η-Ni3Ti"
        ]
    },
    "tensile_property": {
        "stress_strain_curve": "Fig. 1",
        "yield_strength": "NONE",
        "ultimate_strength": "1591.39 MPa",
        "fracture_elongation": "4%",
        "uniform_elongation": "NONE",
        "fracture_toughness": "NONE"
    },
    "thermal_process": [
        {
            "temperature": "983 ℃",
            "time": "1 h",
            "cooling_method": "water quenching",
            "pressure": "NONE",
            "atmosphere": "NONE"
        },
        {
            "temperature": "-73 ℃",
            "time": "8 h",
            "cooling_method": "NONE",
            "pressure": "NONE",
            "atmosphere": "NONE"
        },
        {
            "temperature": "510 ℃",
            "time": "4 h",
            "cooling_method": "NONE",
            "pressure": "NONE",
            "atmosphere": "NONE"
        }
    ]
}

File: data/j.corsci.2021.109260_7.json
{
    "title": "Correlation between the microstructure and hydrogen embrittlement resistance in a precipitation-hardened martensitic stainless steel",
    "doi": "j.corsci.2021.109260",
    "ref": "https://www.sciencedirect.com/science/article/pii/S0010938X21000263?via%3Dihub",
    "sample_id": "j.corsci.2021.109260_7",
    "sample_name": "510A-80-HF",
    "composition_name": "composition_1",
    "alloy_type": "steel",
    "other_process": "NONE",
    "样品状态(删除D，新增A)": null,
    "composition_content": [
        {
            "element": "C",
            "content": "0.001%"
        },
        {
            "element": "Cr",
            "content": "11.2%"
        },
        {
            "element": "Ni",
            "content": "11.3%"
        },
        {
            "element": "Mo",
            "content": "1.0%"
        },
        {
            "element": "Ti",
            "content": "1.6%"
        },
        {
            "element": "Si",
            "content": "0.05%"
        },
        {
            "element": "Al",
            "content": "0.1%"
        },
        {
            "element": "Fe",
            "content": "bal."
        }
    ],
    "printing_parameter": {},
    "tensile_condition": {
        "tensile_standard": "ASTM G129-00",
        "tensile_temperature": "Room temperature",
        "tensile_speed": "0.01 mm/s",
        "tensile_direction": null,
        "sample_shape": "dog-bone shape specimens with a diameter of 5 mm and a gauge length of 30 mm"
    },
    "microstructure": {
        "microscope": [
            "Fig. 9",
            "Fig. 13"
        ],
        "EBSD_image": [
            "Fig. 10",
            "Fig. 12"
        ],
        "phase_fraction": [
            "reversed austenite,11.5 vol.%",
            "martensite,88.5 vol.%",
            "η-Ni3Ti"
        ]
    },
    "tensile_property": {
        "stress_strain_curve": "Fig. 1",
        "yield_strength": "NONE",
        "ultimate_strength": "1514.82 MPa",
        "fracture_elongation": "15.2%",
        "uniform_elongation": "NONE",
        "fracture_toughness": "NONE"
    },
    "thermal_process": [
        {
            "temperature": "983 ℃",
            "time": "1 h",
            "cooling_method": "water quenching",
            "pressure": "NONE",
            "atmosphere": "NONE"
        },
        {
            "temperature": "-73 ℃",
            "time": "8 h",
            "cooling_method": "NONE",
            "pressure": "NONE",
            "atmosphere": "NONE"
        },
        {
            "temperature": "510 ℃",
            "time": "80 h",
            "cooling_method": "NONE",
            "pressure": "NONE",
            "atmosphere": "NONE"
        }
    ]
}

File: data/j.corsci.2021.109260_8.json
{
    "title": "Correlation between the microstructure and hydrogen embrittlement resistance in a precipitation-hardened martensitic stainless steel",
    "doi": "j.corsci.2021.109260",
    "ref": "https://www.sciencedirect.com/science/article/pii/S0010938X21000263?via%3Dihub",
    "sample_id": "j.corsci.2021.109260_8",
    "sample_name": "510A-80-HC",
    "composition_name": "composition_1",
    "alloy_type": "steel",
    "other_process": "NONE",
    "样品状态(删除D，新增A)": null,
    "composition_content": [
        {
            "element": "C",
            "content": "0.001%"
        },
        {
            "element": "Cr",
            "content": "11.2%"
        },
        {
            "element": "Ni",
            "content": "11.3%"
        },
        {
            "element": "Mo",
            "content": "1.0%"
        },
        {
            "element": "Ti",
            "content": "1.6%"
        },
        {
            "element": "Si",
            "content": "0.05%"
        },
        {
            "element": "Al",
            "content": "0.1%"
        },
        {
            "element": "Fe",
            "content": "bal."
        }
    ],
    "printing_parameter": {},
    "tensile_condition": {
        "tensile_standard": "ASTM G129-00",
        "tensile_temperature": "Room temperature",
        "tensile_speed": "0.01 mm/s",
        "tensile_direction": null,
        "sample_shape": "dog-bone shape specimens with a diameter of 5 mm and a gauge length of 30 mm"
    },
    "microstructure": {
        "microscope": [
            "Fig. 9",
            "Fig. 13"
        ],
        "EBSD_image": [
            "Fig. 10",
            "Fig. 12"
        ],
        "phase_fraction": [
            "reversed austenite,11.5 vol.%",
            "martensite,88.5 vol.%",
            "η-Ni3Ti"
        ]
    },
    "tensile_property": {
        "stress_strain_curve": "Fig. 1",
        "yield_strength": "NONE",
        "ultimate_strength": "1519.10 MPa",
        "fracture_elongation": "13.76%",
        "uniform_elongation": "NONE",
        "fracture_toughness": "NONE"
    },
    "thermal_process": [
        {
            "temperature": "983 ℃",
            "time": "1 h",
            "cooling_method": "water quenching",
            "pressure": "NONE",
            "atmosphere": "NONE"
        },
        {
            "temperature": "-73 ℃",
            "time": "8 h",
            "cooling_method": "NONE",
            "pressure": "NONE",
            "atmosphere": "NONE"
        },
        {
            "temperature": "510 ℃",
            "time": "80 h",
            "cooling_method": "NONE",
            "pressure": "NONE",
            "atmosphere": "NONE"
        }
    ]
}

File: data/j.corsci.2021.109260_9.json
{
    "title": "Correlation between the microstructure and hydrogen embrittlement resistance in a precipitation-hardened martensitic stainless steel",
    "doi": "j.corsci.2021.109260",
    "ref": "https://www.sciencedirect.com/science/article/pii/S0010938X21000263?via%3Dihub",
    "sample_id": "j.corsci.2021.109260_9",
    "sample_name": "482A-0.5-HF",
    "composition_name": "composition_1",
    "alloy_type": "steel",
    "other_process": "NONE",
    "样品状态(删除D，新增A)": "A",
    "composition_content": [
        {
            "element": "C",
            "content": "0.001%"
        },
        {
            "element": "Cr",
            "content": "11.2%"
        },
        {
            "element": "Ni",
            "content": "11.3%"
        },
        {
            "element": "Mo",
            "content": "1.0%"
        },
        {
            "element": "Ti",
            "content": "1.6%"
        },
        {
            "element": "Si",
            "content": "0.05%"
        },
        {
            "element": "Al",
            "content": "0.1%"
        },
        {
            "element": "Fe",
            "content": "bal."
        }
    ],
    "printing_parameter": {},
    "tensile_condition": {
        "tensile_standard": "ASTM G129-00",
        "tensile_temperature": "Room temperature",
        "tensile_speed": "0.01 mm/s",
        "tensile_direction": null,
        "sample_shape": "dog-bone shape specimens with a diameter of 5 mm and a gauge length of 30 mm"
    },
    "microstructure": {
        "microscope": [
            "Fig. 9"
        ],
        "EBSD_image": [
            "NONE"
        ],
        "phase_fraction": [
            "reversed austenite,6.1 vol.%",
            "martensite,93.9 vol.%",
            "η-Ni3Ti"
        ]
    },
    "tensile_property": {
        "stress_strain_curve": "Fig. 1",
        "yield_strength": "NONE",
        "ultimate_strength": "1697.45 MPa",
        "fracture_elongation": "0.052",
        "uniform_elongation": "NONE",
        "fracture_toughness": "NONE"
    },
    "thermal_process": [
        {
            "temperature": "983 ℃",
            "time": "1 h",
            "cooling_method": "water quenching",
            "pressure": "NONE",
            "atmosphere": "NONE"
        },
        {
            "temperature": "-73 ℃",
            "time": "8 h",
            "cooling_method": "NONE",
            "pressure": "NONE",
            "atmosphere": "NONE"
        },
        {
            "temperature": "482 ℃",
            "time": "0.5 h",
            "cooling_method": "NONE",
            "pressure": "NONE",
            "atmosphere": "NONE"
        }
    ]
}

File: data/j.ijpvp.2011.07.001_1.json
{
    "title": "Tensile properties of modified 9Cr-1Mo steel by shear punch testing and correlation with microstructures",
    "doi": "j.ijpvp.2011.07.001",
    "ref": "https://www.sciencedirect.com/science/article/pii/S0308016111000810?via%3Dihub",
    "sample_id": "j.ijpvp.2011.07.001_1",
    "sample_name": "as-received mod 9Cr-1Mo steel",
    "composition_name": "modified 9Cr-1Mo steel",
    "alloy_type": "steel",
    "other_process": "removing the oxidized and decarburized layers",
    "样品状态(删除D，新增A)": "D",
    "composition_content": [
        {
            "element": "C",
            "content": "0.096%"
        },
        {
            "element": "Si",
            "content": "0.32%"
        },
        {
            "element": "Mn",
            "content": "0.46%"
        },
        {
            "element": "P",
            "content": "0.012%"
        },
        {
            "element": "S",
            "content": "0.006%"
        },
        {
            "element": "Cr",
            "content": "8.72%"
        },
        {
            "element": "Mo",
            "content": "0.90%"
        },
        {
            "element": "Ni",
            "content": "0.1%"
        },
        {
            "element": "N",
            "content": "0.051%"
        },
        {
            "element": "Nb",
            "content": "0.08%"
        },
        {
            "element": "V",
            "content": "0.22%"
        },
        {
            "element": "Fe",
            "content": "bal."
        }
    ],
    "printing_parameter": {},
    "tensile_condition": {
        "tensile_standard": "NONE",
        "tensile_temperature": "298 K",
        "tensile_speed": "0.03 mm/min",
        "tensile_direction": null,
        "sample_shape": "Cylindrical tensile specimens of 26 mm gauge length and 4 mm diameter; []"
    },
    "microstructure": {
        "microscope": [
            "Fig. 7"
        ],
        "EBSD_image": [],
        "phase_fraction": [
            "α',Majority",
            "PAGB,Traces",
            "M23C6",
            "MX"
        ]
    },
    "tensile_property": {
        "stress_strain_curve": "Fig. 2",
        "yield_strength": "NONE",
        "ultimate_strength": "NONE",
        "fracture_elongation": "NONE",
        "uniform_elongation": "NONE",
        "fracture_toughness": "NONE"
    },
    "thermal_process": [
        {
            "temperature": "1333 K",
            "time": "6 h",
            "cooling_method": "air cooled",
            "pressure": "NONE",
            "atmosphere": "NONE"
        },
        {
            "temperature": "1043 K",
            "time": "4 h",
            "cooling_method": "air cooled",
            "pressure": "NONE",
            "atmosphere": "NONE"
        }
    ]
}

File: data/j.ijpvp.2011.07.001_2.json
{
    "title": "Tensile properties of modified 9Cr-1Mo steel by shear punch testing and correlation with microstructures",
    "doi": "j.ijpvp.2011.07.001",
    "ref": "https://www.sciencedirect.com/science/article/pii/S0308016111000810?via%3Dihub",
    "sample_id": "j.ijpvp.2011.07.001_2",
    "sample_name": "mod 9Cr-1Mo steel soaked at 973 K",
    "composition_name": "modified 9Cr-1Mo steel",
    "alloy_type": "steel",
    "other_process": "removing the oxidized and decarburized layers",
    "样品状态(删除D，新增A)": "D",
    "composition_content": [
        {
            "element": "C",
            "content": "0.096%"
        },
        {
            "element": "Si",
            "content": "0.32%"
        },
        {
            "element": "Mn",
            "content": "0.46%"
        },
        {
            "element": "P",
            "content": "0.012%"
        },
        {
            "element": "S",
            "content": "0.006%"
        },
        {
            "element": "Cr",
            "content": "8.72%"
        },
        {
            "element": "Mo",
            "content": "0.90%"
        },
        {
            "element": "Ni",
            "content": "0.1%"
        },
        {
            "element": "N",
            "content": "0.051%"
        },
        {
            "element": "Nb",
            "content": "0.08%"
        },
        {
            "element": "V",
            "content": "0.22%"
        },
        {
            "element": "Fe",
            "content": "bal."
        }
    ],
    "printing_parameter": {},
    "tensile_condition": {
        "tensile_standard": "NONE",
        "tensile_temperature": "298 K",
        "tensile_speed": "0.03 mm/min",
        "tensile_direction": null,
        "sample_shape": "Cylindrical tensile specimens of 26 mm gauge length and 4 mm diameter; []"
    },
    "microstructure": {
        "microscope": [
            "Fig. 8"
        ],
        "EBSD_image": [],
        "phase_fraction": [
            "α',Majority",
            "M23C6",
            "MX"
        ]
    },
    "tensile_property": {
        "stress_strain_curve": "Fig. 2",
        "yield_strength": "NONE",
        "ultimate_strength": "NONE",
        "fracture_elongation": "NONE",
        "uniform_elongation": "NONE",
        "fracture_toughness": "NONE"
    },
    "thermal_process": [
        {
            "temperature": "973 K",
            "time": "300 s",
            "cooling_method": "oil quenching",
            "pressure": "NONE",
            "atmosphere": "NONE"
        },
        {
            "temperature": "1033 K",
            "time": "1 h",
            "cooling_method": "NONE",
            "pressure": "NONE",
            "atmosphere": "NONE"
        }
    ]
}

File: data/j.ijpvp.2011.07.001_3.json
{
    "title": "Tensile properties of modified 9Cr-1Mo steel by shear punch testing and correlation with microstructures",
    "doi": "j.ijpvp.2011.07.001",
    "ref": "https://www.sciencedirect.com/science/article/pii/S0308016111000810?via%3Dihub",
    "sample_id": "j.ijpvp.2011.07.001_3",
    "sample_name": "mod 9Cr-1Mo steel soaked at 1148 K",
    "composition_name": "modified 9Cr-1Mo steel",
    "alloy_type": "steel",
    "other_process": "removing the oxidized and decarburized layers",
    "样品状态(删除D，新增A)": "D",
    "composition_content": [
        {
            "element": "C",
            "content": "0.096%"
        },
        {
            "element": "Si",
            "content": "0.32%"
        },
        {
            "element": "Mn",
            "content": "0.46%"
        },
        {
            "element": "P",
            "content": "0.012%"
        },
        {
            "element": "S",
            "content": "0.006%"
        },
        {
            "element": "Cr",
            "content": "8.72%"
        },
        {
            "element": "Mo",
            "content": "0.90%"
        },
        {
            "element": "Ni",
            "content": "0.1%"
        },
        {
            "element": "N",
            "content": "0.051%"
        },
        {
            "element": "Nb",
            "content": "0.08%"
        },
        {
            "element": "V",
            "content": "0.22%"
        },
        {
            "element": "Fe",
            "content": "bal."
        }
    ],
    "printing_parameter": {},
    "tensile_condition": {
        "tensile_standard": "NONE",
        "tensile_temperature": "298 K",
        "tensile_speed": "0.03 mm/min",
        "tensile_direction": null,
        "sample_shape": "Cylindrical tensile specimens of 26 mm gauge length and 4 mm diameter; []"
    },
    "microstructure": {
        "microscope": [
            "Fig. 8",
            "Fig. 10"
        ],
        "EBSD_image": [],
        "phase_fraction": [
            "α',Reduced",
            "UF,Present",
            "M23C6",
            "MX"
        ]
    },
    "tensile_property": {
        "stress_strain_curve": "Fig. 2",
        "yield_strength": "NONE",
        "ultimate_strength": "NONE",
        "fracture_elongation": "NONE",
        "uniform_elongation": "NONE",
        "fracture_toughness": "NONE"
    },
    "thermal_process": [
        {
            "temperature": "1148 K",
            "time": "300 s",
            "cooling_method": "oil quenching",
            "pressure": "NONE",
            "atmosphere": "NONE"
        },
        {
            "temperature": "1033 K",
            "time": "1 h",
            "cooling_method": "NONE",
            "pressure": "NONE",
            "atmosphere": "NONE"
        }
    ]
}
