Repository: Fleyhag/SCaSE

# SCaSE
Material Data Extraction from Scientific Literature
This project is based on the paper, DOI: [doi].

It is specifically designed to extract sample-level material data from materials science literature, with a focus on alloy materials.

🔍 Project Overview
This repository provides a customized pipeline for extracting structured material data directly from scientific publications. The extracted data can be used for downstream tasks such as materials informatics, machine learning, and database construction.

📁 Directory Structure

├── data/
│   ├── 100_labeled_Papers.zip  # 439 samples from 100 labeled alloy papers

File: data/j.ijpvp.2011.07.001_4.json
{
    "title": "Tensile properties of modified 9Cr-1Mo steel by shear punch testing and correlation with microstructures",
    "doi": "j.ijpvp.2011.07.001",
    "ref": "https://www.sciencedirect.com/science/article/pii/S0308016111000810?via%3Dihub",
    "sample_id": "j.ijpvp.2011.07.001_4",
    "sample_name": "mod 9Cr-1Mo steel soaked at 1273 K",
    "composition_name": "modified 9Cr-1Mo steel",
    "alloy_type": "steel",
    "other_process": "removing the oxidized and decarburized layers",
    "样品状态(删除D，新增A)": "D",
    "composition_content": [
        {
            "element": "C",
            "content": "0.096%"
        },
        {
            "element": "Si",
            "content": "0.32%"
        },
        {
            "element": "Mn",
            "content": "0.46%"
        },
        {
            "element": "P",
            "content": "0.012%"
        },
        {
            "element": "S",
            "content": "0.006%"
        },
        {
            "element": "Cr",
            "content": "8.72%"
        },
        {
            "element": "Mo",
            "content": "0.90%"
        },
        {
            "element": "Ni",
            "content": "0.1%"
        },
        {
            "element": "N",
            "content": "0.051%"
        },
        {
            "element": "Nb",
            "content": "0.08%"
        },
        {
            "element": "V",
            "content": "0.22%"
        },
        {
            "element": "Fe",
            "content": "bal."
        }
    ],
    "printing_parameter": {},
    "tensile_condition": {
        "tensile_standard": "NONE",
        "tensile_temperature": "298 K",
        "tensile_speed": "0.03 mm/min",
        "tensile_direction": null,
        "sample_shape": "Cylindrical tensile specimens of 26 mm gauge length and 4 mm diameter; []"
    },
    "microstructure": {
        "microscope": [
            "Fig. 8",
            "Fig. 11"
        ],
        "EBSD_image": [],
        "phase_fraction": [
            "α',Increased",
            "M23C6",
            "MX"
        ]
    },
    "tensile_property": {
        "stress_strain_curve": "Fig. 2",
        "yield_strength": "NONE",
        "ultimate_strength": "NONE",
        "fracture_elongation": "NONE",
        "uniform_elongation": "NONE",
        "fracture_toughness": "NONE"
    },
    "thermal_process": [
        {
            "temperature": "1273 K",
            "time": "300 s",
            "cooling_method": "oil quenching",
            "pressure": "NONE",
            "atmosphere": "NONE"
        },
        {
            "temperature": "1033 K",
            "time": "1 h",
            "cooling_method": "NONE",
            "pressure": "NONE",
            "atmosphere": "NONE"
        }
    ]
}

File: data/j.ijpvp.2011.07.001_5.json
{
    "title": "Tensile properties of modified 9Cr-1Mo steel by shear punch testing and correlation with microstructures",
    "doi": "j.ijpvp.2011.07.001",
    "ref": "https://www.sciencedirect.com/science/article/pii/S0308016111000810?via%3Dihub",
    "sample_id": "j.ijpvp.2011.07.001_5",
    "sample_name": "mod 9Cr-1Mo steel soaked at 1473 K",
    "composition_name": "modified 9Cr-1Mo steel",
    "alloy_type": "steel",
    "other_process": "removing the oxidized and decarburized layers",
    "样品状态(删除D，新增A)": "D",
    "composition_content": [
        {
            "element": "C",
            "content": "0.096%"
        },
        {
            "element": "Si",
            "content": "0.32%"
        },
        {
            "element": "Mn",
            "content": "0.46%"
        },
        {
            "element": "P",
            "content": "0.012%"
        },
        {
            "element": "S",
            "content": "0.006%"
        },
        {
            "element": "Cr",
            "content": "8.72%"
        },
        {
            "element": "Mo",
            "content": "0.90%"
        },
        {
            "element": "Ni",
            "content": "0.1%"
        },
        {
            "element": "N",
            "content": "0.051%"
        },
        {
            "element": "Nb",
            "content": "0.08%"
        },
        {
            "element": "V",
            "content": "0.22%"
        },
        {
            "element": "Fe",
            "content": "bal."
        }
    ],
    "printing_parameter": {},
    "tensile_condition": {
        "tensile_standard": "NONE",
        "tensile_temperature": "298 K",
        "tensile_speed": "0.03 mm/min",
        "tensile_direction": null,
        "sample_shape": "Cylindrical tensile specimens of 26 mm gauge length and 4 mm diameter; []"
    },
    "microstructure": {
        "microscope": [
            "Fig. 8",
            "Fig. 11"
        ],
        "EBSD_image": [],
        "phase_fraction": [
            "α',Increased",
            "M23C6",
            "MX"
        ]
    },
    "tensile_property": {
        "stress_strain_curve": "Fig. 2",
        "yield_strength": "NONE",
        "ultimate_strength": "NONE",
        "fracture_elongation": "NONE",
        "uniform_elongation": "NONE",
        "fracture_toughness": "NONE"
    },
    "thermal_process": [
        {
            "temperature": "1473 K",
            "time": "300 s",
            "cooling_method": "oil quenching",
            "pressure": "NONE",
            "atmosphere": "NONE"
        },
        {
            "temperature": "1033 K",
            "time": "1 h",
            "cooling_method": "NONE",
            "pressure": "NONE",
            "atmosphere": "NONE"
        }
    ]
}

File: data/j.ijpvp.2011.07.001_6.json
{
    "title": "Tensile properties of modified 9Cr-1Mo steel by shear punch testing and correlation with microstructures",
    "doi": "j.ijpvp.2011.07.001",
    "ref": "https://www.sciencedirect.com/science/article/pii/S0308016111000810?via%3Dihub",
    "sample_id": "j.ijpvp.2011.07.001_6",
    "sample_name": "mod 9Cr-1Mo steel soaked at 1623 K",
    "composition_name": "modified 9Cr-1Mo steel",
    "alloy_type": "steel",
    "other_process": "removing the oxidized and decarburized layers",
    "样品状态(删除D，新增A)": "D",
    "composition_content": [
        {
            "element": "C",
            "content": "0.096%"
        },
        {
            "element": "Si",
            "content": "0.32%"
        },
        {
            "element": "Mn",
            "content": "0.46%"
        },
        {
            "element": "P",
            "content": "0.012%"
        },
        {
            "element": "S",
            "content": "0.006%"
        },
        {
            "element": "Cr",
            "content": "8.72%"
        },
        {
            "element": "Mo",
            "content": "0.90%"
        },
        {
            "element": "Ni",
            "content": "0.1%"
        },
        {
            "element": "N",
            "content": "0.051%"
        },
        {
            "element": "Nb",
            "content": "0.08%"
        },
        {
            "element": "V",
            "content": "0.22%"
        },
        {
            "element": "Fe",
            "content": "bal."
        }
    ],
    "printing_parameter": {},
    "tensile_condition": {
        "tensile_standard": "NONE",
        "tensile_temperature": "298 K",
        "tensile_speed": "0.03 mm/min",
        "tensile_direction": null,
        "sample_shape": "Cylindrical tensile specimens of 26 mm gauge length and 4 mm diameter; []"
    },
    "microstructure": {
        "microscope": [
            "Fig. 8"
        ],
        "EBSD_image": [],
        "phase_fraction": [
            "δ,Present",
            "M23C6",
            "MX"
        ]
    },
    "tensile_property": {
        "stress_strain_curve": "Fig. 2",
        "yield_strength": "NONE",
        "ultimate_strength": "NONE",
        "fracture_elongation": "NONE",
        "uniform_elongation": "NONE",
        "fracture_toughness": "NONE"
    },
    "thermal_process": [
        {
            "temperature": "1623 K",
            "time": "300 s",
            "cooling_method": "oil quenching",
            "pressure": "NONE",
            "atmosphere": "NONE"
        },
        {
            "temperature": "1033 K",
            "time": "1 h",
            "cooling_method": "NONE",
            "pressure": "NONE",
            "atmosphere": "NONE"
        }
    ]
}

File: data/j.intermet.2021.107202_1.json
{
    "title": "Temperature- and strain-dependent thermally-activated deformation mechanism of a ferrous medium-entropy alloy",
    "doi": "j.intermet.2021.107202",
    "ref": "https://www.sciencedirect.com/science/article/pii/S0966979521001187?via%3Dihub",
    "sample_id": "j.intermet.2021.107202_1",
    "sample_name": "FeMEA_298K",
    "composition_name": "Fe60Co15Ni15Cr10",
    "alloy_type": "FeMEA",
    "other_process": "The homogenized ingot was cold-rolled at 298 K from 7 to 1.5 mm with a thickness reduction ratio of 78.6%. The annealed specimens were mechanically polished with 600, 800, and 1200 grit SiC abrasive papers to remove the oxide layer and surface roughness.",
    "样品状态(删除D，新增A)": null,
    "composition_content": [
        {
            "element": "Fe",
            "content": "60%"
        },
        {
            "element": "Co",
            "content": "15%"
        },
        {
            "element": "Ni",
            "content": "15%"
        },
        {
            "element": "Cr",
            "content": "10%"
        }
    ],
    "printing_parameter": {},
    "tensile_condition": {
        "tensile_standard": "NONE",
        "tensile_temperature": "Room temperature",
        "tensile_speed": "10− 3 s− 1",
        "tensile_direction": null,
        "sample_shape": "NONE"
    },
    "microstructure": {
        "microscope": [],
        "EBSD_image": [
            "Fig. 2"
        ],
        "phase_fraction": [
            "γ (austenite),Approximately 100%"
        ]
    },
    "tensile_property": {
        "stress_strain_curve": "Fig. 1",
        "yield_strength": "NONE",
        "ultimate_strength": "NONE",
        "fracture_elongation": "NONE",
        "uniform_elongation": "NONE",
        "fracture_toughness": "NONE"
    },
    "thermal_process": [
        {
            "temperature": "1373 K",
            "time": "6 h",
            "cooling_method": "water quenching",
            "pressure": "NONE",
            "atmosphere": "NONE"
        },
        {
            "temperature": "1073 K",
            "time": "1 h",
            "cooling_method": "water quenching",
            "pressure": "NONE",
            "atmosphere": "argon"
        }
    ]
}

File: data/j.intermet.2021.107202_2.json
{
    "title": "Temperature- and strain-dependent thermally-activated deformation mechanism of a ferrous medium-entropy alloy",
    "doi": "j.intermet.2021.107202",
    "ref": "https://www.sciencedirect.com/science/article/pii/S0966979521001187?via%3Dihub",
    "sample_id": "j.intermet.2021.107202_2",
    "sample_name": "FeMEA_77K",
    "composition_name": "Fe60Co15Ni15Cr10",
    "alloy_type": "FeMEA",
    "other_process": "The homogenized ingot was cold-rolled at 298 K from 7 to 1.5 mm with a thickness reduction ratio of 78.6%. The annealed specimens were mechanically polished with 600, 800, and 1200 grit SiC abrasive papers to remove the oxide layer and surface roughness.",
    "样品状态(删除D，新增A)": null,
    "composition_content": [
        {
            "element": "Fe",
            "content": "60%"
        },
        {
            "element": "Co",
            "content": "15%"
        },
        {
            "element": "Ni",
            "content": "15%"
        },
        {
            "element": "Cr",
            "content": "10%"
        }
    ],
    "printing_parameter": {},
    "tensile_condition": {
        "tensile_standard": "NONE",
        "tensile_temperature": "-196°C",
        "tensile_speed": "10− 3 s− 1",
        "tensile_direction": null,
        "sample_shape": "NONE"
    },
    "microstructure": {
        "microscope": [],
        "EBSD_image": [
            "Fig. 3"
        ],
        "phase_fraction": [
            "γ (austenite),Initial dominant phase",
            "α' (martensite),Generated during deformation"
        ]
    },
    "tensile_property": {
        "stress_strain_curve": "Fig. 1",
        "yield_strength": "383±36 MPa",
        "ultimate_strength": "1357±30 MPa",
        "fracture_elongation": "63.5±0.55%",
        "uniform_elongation": "NONE",
        "fracture_toughness": "NONE"
    },
    "thermal_process": [
        {
            "temperature": "1373 K",
            "time": "6 h",
            "cooling_method": "water quenching",
            "pressure": "NONE",
            "atmosphere": "NONE"
        },
        {
            "temperature": "1073 K",
            "time": "1 h",
            "cooling_method": "water quenching",
            "pressure": "NONE",
            "atmosphere": "argon"
        }
    ]
}

File: data/j.jallcom.2010.11.089_1.json
{
    "title": "Mechanical behaviors of Ti–V–(Al, Sn) alloys with α′ martensite microstructure",
    "doi": "j.jallcom.2010.11.089",
    "ref": "https://www.sciencedirect.com/science/article/pii/S0925838810028513?via%3Dihub",
    "sample_id": "j.jallcom.2010.11.089_1",
    "sample_name": "(Ti–4%V)–1%Al (1323 K STQ)",
    "composition_name": "(Ti–(4–25) mass% V)–(0–6) mass% Al",
    "alloy_type": "titanium",
    "other_process": "The STQ samples were cold rolled to a final thickness of 1 mm.",
    "样品状态(删除D，新增A)": null,
    "composition_content": [
        {
            "element": "Ti",
            "content": "bal."
        },
        {
            "element": "V",
            "content": "4-25%"
        },
        {
            "element": "Al",
            "content": "0-6%"
        }
    ],
    "printing_parameter": {
        "equipment": "none",
        "laser_power": "none",
        "beam_current": "none",
        "accelerating_voltage": "none",
        "scan_speed": "none",
        "layer_thickness": "none",
        "hatch_spacing": "none",
        "rotation_angle": "none",
        "scan_strategy": "none"
    },
    "tensile_condition": {
        "tensile_standard": "none",
        "tensile_temperature": "Room temperature",
        "tensile_speed": "1.5 × 10−4 s−1",
        "tensile_strategy": "Constant crosshead speed",
        "sample_shape": "none"
    },
    "microstructure": {
        "microscope": [
            "Fig. 1"
        ],
        "EBSD_image": [
            "none"
        ],
        "phase_fraction": [
            "α′ (H.C.P.) martensite"
        ]
    },
    "tensile_property": {
        "stress_strain_curve": "Fig. 4",
        "yield_strength": "none",
        "ultimate_strength": "none",
        "fracture_elongation": "none",
        "uniform_elongation": "none",
        "fracture_toughness": "none"
    },
    "thermal_process": [
        {
            "temperature": "1423 K",
            "time": "86.4 ks",
            "cooling_method": "cooling in an argon atmosphere",
            "pressure": "none",
            "atmosphere": "argon"
        },
        {
            "temperature": "1323 K",
            "time": "7.2 ks",
            "cooling_method": "quenched in ice water",
            "pressure": "none",
            "atmosphere": "evacuated quartz tube"
        }
    ]
}

File: data/j.jallcom.2010.11.089_2.json
{
    "title": "Mechanical behaviors of Ti–V–(Al, Sn) alloys with α′ martensite microstructure",
    "doi": "j.jallcom.2010.11.089",
    "ref": "https://www.sciencedirect.com/science/article/pii/S0925838810028513?via%3Dihub",
    "sample_id": "j.jallcom.2010.11.089_2",
    "sample_name": "(Ti–4%V)–2%Al (1323 K STQ)",
    "composition_name": "(Ti–(4–25) mass% V)–(0–6) mass% Al",
    "alloy_type": "titanium",
    "other_process": "The STQ samples were cold rolled to a final thickness of 1 mm.",
    "样品状态(删除D，新增A)": null,
    "composition_content": [
        {
            "element": "Ti",
            "content": "bal."
        },
        {
            "element": "V",
            "content": "4-25%"
        },
        {
            "element": "Al",
            "content": "0-6%"
        }
    ],
    "printing_parameter": {
        "equipment": "none",
        "laser_power": "none",
        "beam_current": "none",
        "accelerating_voltage": "none",
        "scan_speed": "none",
        "layer_thickness": "none",
        "hatch_spacing": "none",
        "rotation_angle": "none",
        "scan_strategy": "none"
    },
    "tensile_condition": {
        "tensile_standard": "none",
        "tensile_temperature": "Room temperature",
        "tensile_speed": "1.5 × 10−4 s−1",
        "tensile_strategy": "Constant crosshead speed",
        "sample_shape": "none"
    },
    "microstructure": {
        "microscope": [
            "none"
        ],
        "EBSD_image": [
            "none"
        ],
        "phase_fraction": [
            "α′ (H.C.P.) martensite"
        ]
    },
    "tensile_property": {
        "stress_strain_curve": "Fig. 4",
        "yield_strength": "none",
        "ultimate_strength": "none",
        "fracture_elongation": "none",
        "uniform_elongation": "none",
        "fracture_toughness": "none"
    },
    "thermal_process": [
        {
            "temperature": "1423 K",
            "time": "86.4 ks",
            "cooling_method": "cooling in an argon atmosphere",
            "pressure": "none",
            "atmosphere": "argon"
        },
        {
            "temperature": "1323 K",
            "time": "7.2 ks",
            "cooling_method": "quenched in ice water",
            "pressure": "none",
            "atmosphere": "evacuated quartz tube"
        }
    ]
}

File: data/j.jallcom.2010.11.089_3.json
{
    "title": "Mechanical behaviors of Ti–V–(Al, Sn) alloys with α′ martensite microstructure",
    "doi": "j.jallcom.2010.11.089",
    "ref": "https://www.sciencedirect.com/science/article/pii/S0925838810028513?via%3Dihub",
    "sample_id": "j.jallcom.2010.11.089_3",
    "sample_name": "(Ti–4%V)–4%Al (1323 K STQ)",
    "composition_name": "(Ti–(4–25) mass% V)–(0–6) mass% Al",
    "alloy_type": "titanium",
    "other_process": "The STQ samples were cold rolled to a final thickness of 1 mm.",
    "样品状态(删除D，新增A)": null,
    "composition_content": [
        {
            "element": "Ti",
            "content": "bal."
        },
        {
            "element": "V",
            "content": "4-25%"
        },
        {
            "element": "Al",
            "content": "0-6%"
        }
    ],
    "printing_parameter": {
        "equipment": "none",
        "laser_power": "none",
        "beam_current": "none",
        "accelerating_voltage": "none",
        "scan_speed": "none",
        "layer_thickness": "none",
        "hatch_spacing": "none",
        "rotation_angle": "none",
        "scan_strategy": "none"
    },
    "tensile_condition": {
        "tensile_standard": "none",
        "tensile_temperature": "Room temperature",
        "tensile_speed": "1.5 × 10−4 s−1",
        "tensile_strategy": "Constant crosshead speed",
        "sample_shape": "none"
    },
    "microstructure": {
        "microscope": [
            "Fig. 1"
        ],
        "EBSD_image": [
            "none"
        ],
        "phase_fraction": [
            "α′ (H.C.P.) martensite"
        ]
    },
    "tensile_property": {
        "stress_strain_curve": "Fig. 4",
        "yield_strength": "none",
        "ultimate_strength": "none",
        "fracture_elongation": "none",
        "uniform_elongation": "none",
        "fracture_toughness": "none"
    },
    "thermal_process": [
        {
            "temperature": "1423 K",
            "time": "86.4 ks",
            "cooling_method": "cooling in an argon atmosphere",
            "pressure": "none",
            "atmosphere": "argon"
        },
        {
            "temperature": "1323 K",
            "time": "7.2 ks",
            "cooling_method": "quenched in ice water",
            "pressure": "none",
            "atmosphere": "evacuated quartz tube"
        }
    ]
}

File: data/j.jallcom.2010.11.089_4.json
{
    "title": "Mechanical behaviors of Ti–V–(Al, Sn) alloys with α′ martensite microstructure",
    "doi": "j.jallcom.2010.11.089",
    "ref": "https://www.sciencedirect.com/science/article/pii/S0925838810028513?via%3Dihub",
    "sample_id": "j.jallcom.2010.11.089_4",
    "sample_name": "Ti–0%Al–6%V–2%Sn (1373 K STQ)",
    "composition_name": "Ti–(0, 2, 4, 6) mass% Al–6 mass% V–2 mass% Sn",
    "alloy_type": "titanium",
    "other_process": "The STQ samples were cold rolled to a final thickness of 1 mm.",
    "样品状态(删除D，新增A)": null,
    "composition_content": [
        {
            "element": "Ti",
            "content": "bal."
        },
        {
            "element": "Al",
            "content": "0, 2, 4, 6%"
        },
        {
            "element": "V",
            "content": "6%"
        },
        {
            "element": "Sn",
            "content": "2%"
        }
    ],
    "printing_parameter": {
        "equipment": "none",
        "laser_power": "none",
        "beam_current": "none",
        "accelerating_voltage": "none",
        "scan_speed": "none",
        "layer_thickness": "none",
        "hatch_spacing": "none",
        "rotation_angle": "none",
        "scan_strategy": "none"
    },
    "tensile_condition": {
        "tensile_standard": "none",
        "tensile_temperature": "Room temperature",
        "tensile_speed": "1.5 × 10−4 s−1",
        "tensile_strategy": "Constant crosshead speed",
        "sample_shape": "none"
    },
    "microstructure": {
        "microscope": [
            "none"
        ],
        "EBSD_image": [
            "none"
        ],
        "phase_fraction": [
            "α′ (H.C.P.) martensite"
        ]
    },
    "tensile_property": {
        "stress_strain_curve": "Fig. 4",
        "yield_strength": "none",
        "ultimate_strength": "none",
        "fracture_elongation": "none",
        "uniform_elongation": "none",
        "fracture_toughness": "none"
    },
    "thermal_process": [
        {
            "temperature": "1423 K",
            "time": "86.4 ks",
            "cooling_method": "cooling in an argon atmosphere",
            "pressure": "none",
            "atmosphere": "argon"
        },
        {
            "temperature": "1373 K",
            "time": "7.2 ks",
            "cooling_method": "quenched in ice water",
            "pressure": "none",
            "atmosphere": "evacuated quartz tube"
        }
    ]
}

File: data/j.jallcom.2010.11.089_5.json
{
    "title": "Mechanical behaviors of Ti–V–(Al, Sn) alloys with α′ martensite microstructure",
    "doi": "j.jallcom.2010.11.089",
    "ref": "https://www.sciencedirect.com/science/article/pii/S0925838810028513?via%3Dihub",
    "sample_id": "j.jallcom.2010.11.089_5",
    "sample_name": "Ti–2%Al–6%V–2%Sn (1373 K STQ)",
    "composition_name": "Ti–(0, 2, 4, 6) mass% Al–6 mass% V–2 mass% Sn",
    "alloy_type": "titanium",
    "other_process": "The STQ samples were cold rolled to a final thickness of 1 mm.",
    "样品状态(删除D，新增A)": null,
    "composition_content": [
        {
            "element": "Ti",
            "content": "bal."
        },
        {
            "element": "Al",
            "content": "0, 2, 4, 6%"
        },
        {
            "element": "V",
            "content": "6%"
        },
        {
            "element": "Sn",
            "content": "2%"
        }
    ],
    "printing_parameter": {
        "equipment": "none",
        "laser_power": "none",
        "beam_current": "none",
        "accelerating_voltage": "none",
        "scan_speed": "none",
        "layer_thickness": "none",
        "hatch_spacing": "none",
        "rotation_angle": "none",
        "scan_strategy": "none"
    },
    "tensile_condition": {
        "tensile_standard": "none",
        "tensile_temperature": "Room temperature",
        "tensile_speed": "1.5 × 10−4 s−1",
        "tensile_strategy": "Constant crosshead speed",
        "sample_shape": "none"
    },
    "microstructure": {
        "microscope": [
            "none"
        ],
        "EBSD_image": [
            "none"
        ],
        "phase_fraction": [
            "α′ (H.C.P.) martensite"
        ]
    },
    "tensile_property": {
        "stress_strain_curve": "Fig. 4",
        "yield_strength": "none",
        "ultimate_strength": "none",
        "fracture_elongation": "none",
        "uniform_elongation": "none",
        "fracture_toughness": "none"
    },
    "thermal_process": [
        {
            "temperature": "1423 K",
            "time": "86.4 ks",
            "cooling_method": "cooling in an argon atmosphere",
            "pressure": "none",
            "atmosphere": "argon"
        },
        {
            "temperature": "1373 K",
            "time": "7.2 ks",
            "cooling_method": "quenched in ice water",
            "pressure": "none",
            "atmosphere": "evacuated quartz tube"
        }
    ]
}

File: data/j.jallcom.2010.11.089_6.json
{
    "title": "Mechanical behaviors of Ti–V–(Al, Sn) alloys with α′ martensite microstructure",
    "doi": "j.jallcom.2010.11.089",
    "ref": "https://www.sciencedirect.com/science/article/pii/S0925838810028513?via%3Dihub",
    "sample_id": "j.jallcom.2010.11.089_6",
    "sample_name": "Ti–4%Al–6%V–2%Sn (1373 K STQ)",
    "composition_name": "Ti–(0, 2, 4, 6) mass% Al–6 mass% V–2 mass% Sn",
    "alloy_type": "titanium",
    "other_process": "The STQ samples were cold rolled to a final thickness of 1 mm.",
    "样品状态(删除D，新增A)": null,
    "composition_content": [
        {
            "element": "Ti",
            "content": "bal."
        },
        {
            "element": "Al",
            "content": "0, 2, 4, 6%"
        },
        {
            "element": "V",
            "content": "6%"
        },
        {
            "element": "Sn",
            "content": "2%"
        }
    ],
    "printing_parameter": {
        "equipment": "none",
        "laser_power": "none",
        "beam_current": "none",
        "accelerating_voltage": "none",
        "scan_speed": "none",
        "layer_thickness": "none",
        "hatch_spacing": "none",
        "rotation_angle": "none",
        "scan_strategy": "none"
    },
    "tensile_condition": {
        "tensile_standard": "none",
        "tensile_temperature": "Room temperature",
        "tensile_speed": "1.5 × 10−4 s−1",
        "tensile_strategy": "Constant crosshead speed",
        "sample_shape": "none"
    },
    "microstructure": {
        "microscope": [
            "none"
        ],
        "EBSD_image": [
            "none"
        ],
        "phase_fraction": [
            "α′ (H.C.P.) martensite"
        ]
    },
    "tensile_property": {
        "stress_strain_curve": "Fig. 4",
        "yield_strength": "none",
        "ultimate_strength": "none",
        "fracture_elongation": "none",
        "uniform_elongation": "none",
        "fracture_toughness": "none"
    },
    "thermal_process": [
        {
            "temperature": "1423 K",
            "time": "86.4 ks",
            "cooling_method": "cooling in an argon atmosphere",
            "pressure": "none",
            "atmosphere": "argon"
        },
        {
            "temperature": "1373 K",
            "time": "7.2 ks",
            "cooling_method": "quenched in ice water",
            "pressure": "none",
            "atmosphere": "evacuated quartz tube"
        }
    ]
}

File: data/j.jallcom.2010.11.089_7.json
{
    "title": "Mechanical behaviors of Ti–V–(Al, Sn) alloys with α′ martensite microstructure",
    "doi": "j.jallcom.2010.11.089",
    "ref": "https://www.sciencedirect.com/science/article/pii/S0925838810028513?via%3Dihub",
    "sample_id": "j.jallcom.2010.11.089_7",
    "sample_name": "Ti–6%Al–6%V–2%Sn (1373 K STQ)",
    "composition_name": "Ti–(0, 2, 4, 6) mass% Al–6 mass% V–2 mass% Sn",
    "alloy_type": "titanium",
    "other_process": "The STQ samples were cold rolled to a final thickness of 1 mm.",
    "样品状态(删除D，新增A)": null,
    "composition_content": [
        {
            "element": "Ti",
            "content": "bal."
        },
        {
            "element": "Al",
            "content": "0, 2, 4, 6%"
        },
        {
            "element": "V",
            "content": "6%"
        },
        {
            "element": "Sn",
            "content": "2%"
        }
    ],
    "printing_parameter": {
        "equipment": "none",
        "laser_power": "none",
        "beam_current": "none",
        "accelerating_voltage": "none",
        "scan_speed": "none",
        "layer_thickness": "none",
        "hatch_spacing": "none",
        "rotation_angle": "none",
        "scan_strategy": "none"
    },
    "tensile_condition": {
        "tensile_standard": "none",
        "tensile_temperature": "Room temperature",
        "tensile_speed": "1.5 × 10−4 s−1",
        "tensile_strategy": "Constant crosshead speed",
        "sample_shape": "none"
    },
    "microstructure": {
        "microscope": [
            "none"
        ],
        "EBSD_image": [
            "none"
        ],
        "phase_fraction": [
            "α′ (H.C.P.) martensite"
        ]
    },
    "tensile_property": {
        "stress_strain_curve": "Fig. 4",
        "yield_strength": "none",
        "ultimate_strength": "none",
        "fracture_elongation": "none",
        "uniform_elongation": "none",
        "fracture_toughness": "none"
    },
    "thermal_process": [
        {
            "temperature": "1423 K",
            "time": "86.4 ks",
            "cooling_method": "cooling in an argon atmosphere",
            "pressure": "none",
            "atmosphere": "argon"
        },
        {
            "temperature": "1373 K",
            "time": "7.2 ks",
            "cooling_method": "quenched in ice water",
            "pressure": "none",
            "atmosphere": "evacuated quartz tube"
        }
    ]
}

File: data/j.jallcom.2010.11.089_8.json
{
    "title": "Mechanical behaviors of Ti–V–(Al, Sn) alloys with α′ martensite microstructure",
    "doi": "j.jallcom.2010.11.089",
    "ref": "https://www.sciencedirect.com/science/article/pii/S0925838810028513?via%3Dihub",
    "sample_id": "j.jallcom.2010.11.089_8",
    "sample_name": "(Ti–12%V)–2%Al (1323 K STQ)",
    "composition_name": "(Ti–(4–25) mass% V)–(0–6) mass% Al",
    "alloy_type": "titanium",
    "other_process": "The STQ samples were cold rolled to a final thickness of 1 mm.",
    "样品状态(删除D，新增A)": null,
    "composition_content": [
        {
            "element": "Ti",
            "content": "bal."
        },
        {
            "element": "V",
            "content": "4-25%"
        },
        {
            "element": "Al",
            "content": "0-6%"
        }
    ],
    "printing_parameter": {
        "equipment": "none",
        "laser_power": "none",
        "beam_current": "none",
        "accelerating_voltage": "none",
        "scan_speed": "none",
        "layer_thickness": "none",
        "hatch_spacing": "none",
        "rotation_angle": "none",
        "scan_strategy": "none"
    },
    "tensile_condition": {
        "tensile_standard": "none",
        "tensile_temperature": "Room temperature",
        "tensile_speed": "1.5 × (10−2, 10−3, 10−4, 10−5) s−1",
        "tensile_strategy": "Constant crosshead speed",
        "sample_shape": "none"
    },
    "microstructure": {
        "microscope": [
            "Fig. 1"
        ],
        "EBSD_image": [
            "none"
        ],
        "phase_fraction": [
            "α′ (H.C.P.) martensite"
        ]
    },
    "tensile_property": {
        "stress_strain_curve": "Fig. 7",
        "yield_strength": "none",
        "ultimate_strength": "none",
        "fracture_elongation": "none",
        "uniform_elongation": "none",
        "fracture_toughness": "none"
    },
    "thermal_process": [
        {
            "temperature": "1423 K",
            "time": "86.4 ks",
            "cooling_method": "cooling in an argon atmosphere",
            "pressure": "none",
            "atmosphere": "argon"
        },
        {
            "temperature": "1323 K",
            "time": "7.2 ks",
            "cooling_method": "quenched in ice water",
            "pressure": "none",
            "atmosphere": "evacuated quartz tube"
        }
    ]
}

File: data/j.jallcom.2010.11.089_9.json
{
    "title": "Mechanical behaviors of Ti–V–(Al, Sn) alloys with α′ martensite microstructure",
    "doi": "j.jallcom.2010.11.089",
    "ref": "https://www.sciencedirect.com/science/article/pii/S0925838810028513?via%3Dihub",
    "sample_id": "j.jallcom.2010.11.089_9",
    "sample_name": "(Ti–12%V)–2%Al (823 K HT)",
    "composition_name": "(Ti–(4–25) mass% V)–(0–6) mass% Al",
    "alloy_type": "titanium",
    "other_process": "none",
    "样品状态(删除D，新增A)": null,
    "composition_content": [
        {
            "element": "Ti",
            "content": "bal."
        },
        {
            "element": "V",
            "content": "4-25%"
        },
        {
            "element": "Al",
            "content": "0-6%"
        }
    ],
    "printing_parameter": {
        "equipment": "none",
        "laser_power": "none",
        "beam_current": "none",
        "accelerating_voltage": "none",
        "scan_speed": "none",
        "layer_thickness": "none",
        "hatch_spacing": "none",
        "rotation_angle": "none",
        "scan_strategy": "none"
    },
    "tensile_condition": {
        "tensile_standard": "none",
        "tensile_temperature": "Room temperature",
        "tensile_speed": "1.5 × (10−2, 10−3, 10−4, 10−5) s−1",
        "tensile_strategy": "Constant crosshead speed",
        "sample_shape": "none"
    },
    "microstructure": {
        "microscope": [
            "none"
        ],
        "EBSD_image": [
            "none"
        ],
        "phase_fraction": [
            "α (H.C.P.), β (B.C.C.)"
        ]
    },
    "tensile_property": {
        "stress_strain_curve": "Fig. 7",
        "yield_strength": "none",
        "ultimate_strength": "none",
        "fracture_elongation": "none",
        "uniform_elongation": "none",
        "fracture_toughness": "none"
    },
    "thermal_process": [
        {
            "temperature": "1423 K",
            "time": "86.4 ks",
            "cooling_method": "cooling in an argon atmosphere",
            "pressure": "none",
            "atmosphere": "argon"
        },
        {
            "temperature": "823 K",
            "time": "86.4 ks",
            "cooling_method": "cooling in an Ar atmosphere",
            "pressure": "none",
            "atmosphere": "argon"
        }
    ]
}

File: data/j.jallcom.2014.09.111_1.json
{
    "title": "Microstructure and mechanical properties of laser solid formed 300M steel",
    "doi": "j.jallcom.2014.09.111",
    "ref": "https://www.sciencedirect.com/science/article/pii/S0925838814022725?via%3Dihub",
    "sample_id": "j.jallcom.2014.09.111_1",
    "sample_name": "As-deposited samples at the bottom of the deposit",
    "composition_name": "300M steel",
    "alloy_type": "steel",
    "other_process": "none",
    "样品状态(删除D，新增A)": null,
    "composition_content": [
        {
            "element": "C",
            "content": "0.38-0.43%"
        },
        {
            "element": "Si",
            "content": "1.45-1.80%"
        },
        {
            "element": "Mn",
            "content": "0.60-0.90%"
        },
        {
            "element": "S",
            "content": "⩽0.01%"
        },
        {
            "element": "P",
            "content": "⩽0.01%"
        },
        {
            "element": "Ni",
            "content": "1.65-2.00%"
        },
        {
            "element": "Cr",
            "content": "0.70-0.95%"
        },
        {
            "element": "Mo",
            "content": "0.30-0.50%"
        },
        {
            "element": "V",
            "content": "0.05-0.10%"
        },
        {
            "element": "Cu",
            "content": "⩽0.35%"
        },
        {
            "element": "Fe",
            "content": "bal."
        }
    ],
    "printing_parameter": {
        "equipment": "none",
        "laser_power": "none",
        "beam_current": "none",
        "accelerating_voltage": "none",
        "scan_speed": "none",
        "layer_thickness": "none",
        "hatch_spacing": "none",
        "rotation_angle": "none",
        "scan_strategy": "none"
    },
    "tensile_condition": {
        "tensile_standard": "none",
        "tensile_temperature": "Room temperature",
        "tensile_speed": "none",
        "tensile_strategy": "none",
        "sample_shape": "Fig. 1"
    },
    "microstructure": {
        "microscope": [
            "Fig. 2.Fig. 3"
        ],
        "EBSD_image": [
            "none"
        ],
        "phase_fraction": [
            "Tempered martensite, Martensite laths (width ~300 nm), Globular carbides (size 50-150 nm)"
        ]
    },
    "tensile_property": {
        "stress_strain_curve": "n, o, n, e",
        "yield_strength": "1169.5 ± 19.5 MPa",
        "ultimate_strength": "1499.5 ± 0.5 MPa",
        "fracture_elongation": "8 ± 0.5 %",
        "uniform_elongation": "none",
        "fracture_toughness": "12 ± 2 %"
    },
    "thermal_process": []
}
