Repository: Fleyhag/SCaSE

# SCaSE
Material Data Extraction from Scientific Literature
This project is based on the paper, DOI: [doi].

It is specifically designed to extract sample-level material data from materials science literature, with a focus on alloy materials.

🔍 Project Overview
This repository provides a customized pipeline for extracting structured material data directly from scientific publications. The extracted data can be used for downstream tasks such as materials informatics, machine learning, and database construction.

📁 Directory Structure

├── data/
│   ├── 100_labeled_Papers.zip  # 439 samples from 100 labeled alloy papers

File: data/j.jallcom.2014.09.111_2.json
{
    "title": "Microstructure and mechanical properties of laser solid formed 300M steel",
    "doi": "j.jallcom.2014.09.111",
    "ref": "https://www.sciencedirect.com/science/article/pii/S0925838814022725?via%3Dihub",
    "sample_id": "j.jallcom.2014.09.111_2",
    "sample_name": "As-deposited samples in the middle of the deposit",
    "composition_name": "300M steel",
    "alloy_type": "steel",
    "other_process": "none",
    "样品状态(删除D，新增A)": null,
    "composition_content": [
        {
            "element": "C",
            "content": "0.38-0.43%"
        },
        {
            "element": "Si",
            "content": "1.45-1.80%"
        },
        {
            "element": "Mn",
            "content": "0.60-0.90%"
        },
        {
            "element": "S",
            "content": "⩽0.01%"
        },
        {
            "element": "P",
            "content": "⩽0.01%"
        },
        {
            "element": "Ni",
            "content": "1.65-2.00%"
        },
        {
            "element": "Cr",
            "content": "0.70-0.95%"
        },
        {
            "element": "Mo",
            "content": "0.30-0.50%"
        },
        {
            "element": "V",
            "content": "0.05-0.10%"
        },
        {
            "element": "Cu",
            "content": "⩽0.35%"
        },
        {
            "element": "Fe",
            "content": "bal."
        }
    ],
    "printing_parameter": {
        "equipment": "none",
        "laser_power": "none",
        "beam_current": "none",
        "accelerating_voltage": "none",
        "scan_speed": "none",
        "layer_thickness": "none",
        "hatch_spacing": "none",
        "rotation_angle": "none",
        "scan_strategy": "none"
    },
    "tensile_condition": {
        "tensile_standard": "none",
        "tensile_temperature": "Room temperature",
        "tensile_speed": "none",
        "tensile_strategy": "none",
        "sample_shape": "Fig. 1"
    },
    "microstructure": {
        "microscope": [
            "Fig. 2.Fig. 3"
        ],
        "EBSD_image": [
            "none"
        ],
        "phase_fraction": [
            "Martensite, Lower bainite, Irregular bainite (transitional bainite)"
        ]
    },
    "tensile_property": {
        "stress_strain_curve": "n, o, n, e",
        "yield_strength": "979 ± 19 MPa",
        "ultimate_strength": "1400 MPa",
        "fracture_elongation": "11.5 ± 0.5 %",
        "uniform_elongation": "none",
        "fracture_toughness": "14 %"
    },
    "thermal_process": []
}

File: data/j.jallcom.2014.09.111_3.json
{
    "title": "Microstructure and mechanical properties of laser solid formed 300M steel",
    "doi": "j.jallcom.2014.09.111",
    "ref": "https://www.sciencedirect.com/science/article/pii/S0925838814022725?via%3Dihub",
    "sample_id": "j.jallcom.2014.09.111_3",
    "sample_name": "As-deposited samples at the top of the deposit",
    "composition_name": "300M steel",
    "alloy_type": "steel",
    "other_process": "none",
    "样品状态(删除D，新增A)": null,
    "composition_content": [
        {
            "element": "C",
            "content": "0.38-0.43%"
        },
        {
            "element": "Si",
            "content": "1.45-1.80%"
        },
        {
            "element": "Mn",
            "content": "0.60-0.90%"
        },
        {
            "element": "S",
            "content": "⩽0.01%"
        },
        {
            "element": "P",
            "content": "⩽0.01%"
        },
        {
            "element": "Ni",
            "content": "1.65-2.00%"
        },
        {
            "element": "Cr",
            "content": "0.70-0.95%"
        },
        {
            "element": "Mo",
            "content": "0.30-0.50%"
        },
        {
            "element": "V",
            "content": "0.05-0.10%"
        },
        {
            "element": "Cu",
            "content": "⩽0.35%"
        },
        {
            "element": "Fe",
            "content": "bal."
        }
    ],
    "printing_parameter": {
        "equipment": "none",
        "laser_power": "none",
        "beam_current": "none",
        "accelerating_voltage": "none",
        "scan_speed": "none",
        "layer_thickness": "none",
        "hatch_spacing": "none",
        "rotation_angle": "none",
        "scan_strategy": "none"
    },
    "tensile_condition": {
        "tensile_standard": "none",
        "tensile_temperature": "Room temperature",
        "tensile_speed": "none",
        "tensile_strategy": "none",
        "sample_shape": "Fig. 1"
    },
    "microstructure": {
        "microscope": [
            "Fig. 2.Fig. 3"
        ],
        "EBSD_image": [
            "none"
        ],
        "phase_fraction": [
            "Martensite, Upper bainite, Lower bainite"
        ]
    },
    "tensile_property": {
        "stress_strain_curve": "n, o, n, e",
        "yield_strength": "1109.5 ± 4.5 MPa",
        "ultimate_strength": "1467.5 ± 18.5 MPa",
        "fracture_elongation": "7.75 ± 1.25 %",
        "uniform_elongation": "none",
        "fracture_toughness": "7 ± 1 %"
    },
    "thermal_process": []
}

File: data/j.jallcom.2014.09.111_4.json
{
    "title": "Microstructure and mechanical properties of laser solid formed 300M steel",
    "doi": "j.jallcom.2014.09.111",
    "ref": "https://www.sciencedirect.com/science/article/pii/S0925838814022725?via%3Dihub",
    "sample_id": "j.jallcom.2014.09.111_4",
    "sample_name": "Heat treated samples",
    "composition_name": "300M steel",
    "alloy_type": "steel",
    "other_process": "none",
    "样品状态(删除D，新增A)": null,
    "composition_content": [
        {
            "element": "C",
            "content": "0.38-0.43%"
        },
        {
            "element": "Si",
            "content": "1.45-1.80%"
        },
        {
            "element": "Mn",
            "content": "0.60-0.90%"
        },
        {
            "element": "S",
            "content": "⩽0.01%"
        },
        {
            "element": "P",
            "content": "⩽0.01%"
        },
        {
            "element": "Ni",
            "content": "1.65-2.00%"
        },
        {
            "element": "Cr",
            "content": "0.70-0.95%"
        },
        {
            "element": "Mo",
            "content": "0.30-0.50%"
        },
        {
            "element": "V",
            "content": "0.05-0.10%"
        },
        {
            "element": "Cu",
            "content": "⩽0.35%"
        },
        {
            "element": "Fe",
            "content": "bal."
        }
    ],
    "printing_parameter": {
        "equipment": "none",
        "laser_power": "none",
        "beam_current": "none",
        "accelerating_voltage": "none",
        "scan_speed": "none",
        "layer_thickness": "none",
        "hatch_spacing": "none",
        "rotation_angle": "none",
        "scan_strategy": "none"
    },
    "tensile_condition": {
        "tensile_standard": "none",
        "tensile_temperature": "Room temperature",
        "tensile_speed": "none",
        "tensile_strategy": "none",
        "sample_shape": "Fig. 1"
    },
    "microstructure": {
        "microscope": [
            "Fig. 4"
        ],
        "EBSD_image": [
            "none"
        ],
        "phase_fraction": [
            "Tempered martensite, Lower bainite, Retained austenite"
        ]
    },
    "tensile_property": {
        "stress_strain_curve": "n, o, n, e",
        "yield_strength": "1812 ± 1 MPa",
        "ultimate_strength": "2053 ± 5 MPa",
        "fracture_elongation": "5 ± 0.5 %",
        "uniform_elongation": "none",
        "fracture_toughness": "25 ± 2 %"
    },
    "thermal_process": [
        {
            "temperature": "925 °C",
            "time": "1 h",
            "cooling_method": "air cooling (AC)",
            "pressure": "none",
            "atmosphere": "none"
        },
        {
            "temperature": "870 °C",
            "time": "1 h",
            "cooling_method": "oil quenching (OQ)",
            "pressure": "none",
            "atmosphere": "none"
        },
        {
            "temperature": "300 °C",
            "time": "2 h",
            "cooling_method": "air cooling (AC)",
            "pressure": "none",
            "atmosphere": "none"
        },
        {
            "temperature": "300 °C",
            "time": "2 h",
            "cooling_method": "air cooling (AC)",
            "pressure": "none",
            "atmosphere": "none"
        }
    ]
}

File: data/j.jallcom.2018.03.222_1.json
{
    "title": "Characterization of wire arc additive manufacturing 2Cr13 part: Process stability, microstructural evolution, and tensile properties",
    "doi": "j.jallcom.2018.03.222",
    "ref": "https://www.sciencedirect.com/science/article/pii/S0925838818310922?via%3Dihub",
    "sample_id": "j.jallcom.2018.03.222_1",
    "sample_name": "1st layer",
    "composition_name": "2Cr13",
    "alloy_type": "steel",
    "other_process": "polished by a grinding machine and then cleaned with acetone",
    "样品状态(删除D，新增A)": null,
    "composition_content": [
        {
            "element": "Fe",
            "content": "bal."
        },
        {
            "element": "C",
            "content": "0.1-0.25%"
        },
        {
            "element": "Cr",
            "content": "12-14%"
        }
    ],
    "printing_parameter": {},
    "tensile_condition": {
        "tensile_standard": "NONE",
        "tensile_temperature": "room temperature",
        "tensile_speed": "1 mm/min",
        "tensile_direction": null,
        "sample_shape": "The tensile specimens in the X-Y, X-Z, and Y-Z planes for different layers were cut by a electro discharge cutting machine and then grounded by 2000# sandpaper; the corresponding position and sample size (9 mm × 5 mm × 1 mm) are schematically shown in Fig. 3.; ['Fig. 3']"
    },
    "microstructure": {
        "microscope": [
            "Fig. 8"
        ],
        "EBSD_image": [
            "Fig. 9",
            "Fig. 10"
        ],
        "phase_fraction": [
            "martensite (α'),Nearly 100%",
            "Cr23C6"
        ]
    },
    "tensile_property": {
        "stress_strain_curve": "Fig. 11",
        "yield_strength": "NONE",
        "ultimate_strength": "1246 MPa (X-Y), 1223 MPa (X-Z), 1286 MPa (Y-Z)",
        "fracture_elongation": "0.9502 mm (X-Y), 0.8172 mm (X-Z), 0.8477 mm (Y-Z)",
        "uniform_elongation": "NONE",
        "fracture_toughness": "NONE"
    },
    "thermal_process": [
        {
            "temperature": "NONE",
            "time": "NONE",
            "cooling_method": "NONE",
            "pressure": "NONE",
            "atmosphere": "NONE"
        }
    ]
}

File: data/j.jallcom.2018.03.222_2.json
{
    "title": "Characterization of wire arc additive manufacturing 2Cr13 part: Process stability, microstructural evolution, and tensile properties",
    "doi": "j.jallcom.2018.03.222",
    "ref": "https://www.sciencedirect.com/science/article/pii/S0925838818310922?via%3Dihub",
    "sample_id": "j.jallcom.2018.03.222_2",
    "sample_name": "5th layer",
    "composition_name": "2Cr13",
    "alloy_type": "steel",
    "other_process": "polished by a grinding machine and then cleaned with acetone",
    "样品状态(删除D，新增A)": null,
    "composition_content": [
        {
            "element": "Fe",
            "content": "bal."
        },
        {
            "element": "C",
            "content": "0.1-0.25%"
        },
        {
            "element": "Cr",
            "content": "12-14%"
        }
    ],
    "printing_parameter": {},
    "tensile_condition": {
        "tensile_standard": "NONE",
        "tensile_temperature": "room temperature",
        "tensile_speed": "1 mm/min",
        "tensile_direction": null,
        "sample_shape": "The tensile specimens in the X-Y, X-Z, and Y-Z planes for different layers were cut by a electro discharge cutting machine and then grounded by 2000# sandpaper; the corresponding position and sample size (9 mm × 5 mm × 1 mm) are schematically shown in Fig. 3.; ['Fig. 3']"
    },
    "microstructure": {
        "microscope": [
            "Fig. 8"
        ],
        "EBSD_image": [
            "Fig. 9",
            "Fig. 10"
        ],
        "phase_fraction": [
            "ferrite (α),martensite(α')",
            "M23C6"
        ]
    },
    "tensile_property": {
        "stress_strain_curve": "Fig. 11",
        "yield_strength": "NONE",
        "ultimate_strength": "1214 MPa (X-Y), 1235 MPa (X-Z), 1276 MPa (Y-Z)",
        "fracture_elongation": "0.8335 mm (X-Y), 0.8061 mm (X-Z), 0.9031 mm (Y-Z)",
        "uniform_elongation": "NONE",
        "fracture_toughness": "NONE"
    },
    "thermal_process": [
        {
            "temperature": "NONE",
            "time": "NONE",
            "cooling_method": "NONE",
            "pressure": "NONE",
            "atmosphere": "NONE"
        }
    ]
}

File: data/j.jallcom.2018.03.222_3.json
{
    "title": "Characterization of wire arc additive manufacturing 2Cr13 part: Process stability, microstructural evolution, and tensile properties",
    "doi": "j.jallcom.2018.03.222",
    "ref": "https://www.sciencedirect.com/science/article/pii/S0925838818310922?via%3Dihub",
    "sample_id": "j.jallcom.2018.03.222_3",
    "sample_name": "10th layer",
    "composition_name": "2Cr13",
    "alloy_type": "steel",
    "other_process": "polished by a grinding machine and then cleaned with acetone",
    "样品状态(删除D，新增A)": null,
    "composition_content": [
        {
            "element": "Fe",
            "content": "bal."
        },
        {
            "element": "C",
            "content": "0.1-0.25%"
        },
        {
            "element": "Cr",
            "content": "12-14%"
        }
    ],
    "printing_parameter": {},
    "tensile_condition": {
        "tensile_standard": "NONE",
        "tensile_temperature": "room temperature",
        "tensile_speed": "1 mm/min",
        "tensile_direction": null,
        "sample_shape": "The tensile specimens in the X-Y, X-Z, and Y-Z planes for different layers were cut by a electro discharge cutting machine and then grounded by 2000# sandpaper; the corresponding position and sample size (9 mm × 5 mm × 1 mm) are schematically shown in Fig. 3.; ['Fig. 3']"
    },
    "microstructure": {
        "microscope": [
            "Fig. 8"
        ],
        "EBSD_image": [
            "Fig. 9",
            "Fig. 10"
        ],
        "phase_fraction": [
            "ferrite (α),martensite(α')",
            "M23C6"
        ]
    },
    "tensile_property": {
        "stress_strain_curve": "Fig. 11",
        "yield_strength": "NONE",
        "ultimate_strength": "1249 MPa (X-Y), 1229 MPa (X-Z), 1215 MPa (Y-Z)",
        "fracture_elongation": "0.7782 mm (X-Y), 0.9119 mm (X-Z), 0.8592 mm (Y-Z)",
        "uniform_elongation": "NONE",
        "fracture_toughness": "NONE"
    },
    "thermal_process": [
        {
            "temperature": "NONE",
            "time": "NONE",
            "cooling_method": "NONE",
            "pressure": "NONE",
            "atmosphere": "NONE"
        }
    ]
}

File: data/j.matdes.2016.05.045_9.json
{
    "title": "Role of geometry on properties of additively manufactured Ti-6Al-4V structures fabricated using laser based directed energy deposition",
    "doi": "j.matdes.2016.05.045",
    "ref": "https://www.sciencedirect.com/science/article/pii/S0264127516306499?via%3Dihub",
    "sample_id": "j.matdes.2016.05.045_9",
    "sample_name": "C-shape thin wall (50 mm, longitudinal)",
    "composition_name": "Grade 5 Titanium",
    "alloy_type": "titanium",
    "other_process": "NONE",
    "样品状态(删除D，新增A)": "A",
    "composition_content": [
        {
            "element": "Al",
            "content": "6.2%"
        },
        {
            "element": "V",
            "content": "4.0%"
        },
        {
            "element": "Fe",
            "content": "0.17%"
        },
        {
            "element": "C",
            "content": "0.018%"
        },
        {
            "element": "H",
            "content": "0.0022%"
        },
        {
            "element": "N",
            "content": "0.009%"
        },
        {
            "element": "O",
            "content": "0.173%"
        },
        {
            "element": "Ti",
            "content": "bal."
        }
    ],
    "printing_parameter": {},
    "tensile_condition": {
        "tensile_standard": "ASTM E8",
        "tensile_temperature": "room temperature",
        "tensile_speed": "0.005 min−1",
        "tensile_direction": null,
        "sample_shape": "Each sample had a gage diameter of 1.54 mm ± 0.04 mm and a gage length of 6.35 mm. The flat tensile samples from these wall structures were machined with gage dimensions of 1.5 mm × 1.5 mm × 13 mm."
    },
    "microstructure": {
        "microscope": [
            "Fig. 10"
        ],
        "EBSD_image": [],
        "phase_fraction": [
            "α＋β"
        ]
    },
    "tensile_property": {
        "stress_strain_curve": null,
        "yield_strength": "923 ± 15 MPa",
        "ultimate_strength": "1043 ± 10 MPa",
        "fracture_elongation": "19 ± 5%",
        "uniform_elongation": "NONE",
        "fracture_toughness": "NONE"
    },
    "thermal_process": []
}
